Repository: ChemE-as-Code/process-library

# Process library by [<img src=".github/readme/pi-research-logo-white.png" alt="Process Intelligence Research" height="40">](https://www.pi-research.org/)
> **AI-generated research output, not engineering advice.** These designs were produced by AI

## Overview

The process library is a collection of 50 chemical processes kept as code, from air separation,
ammonia and methanol to chlor-alkali, sulfuric acid and the utilities a plant needs. Each process
is one folder with a manifest, `process.yaml`: what goes in, what comes out, how far the design
is taken and who has reviewed it. Most folders are also ChemE-as-Code engineering projects,
checked by the `cheme` toolkit: each has a block and a process flow diagram in the DEXPI exchange
standard, a flowsheet and an equipment list; the most advanced (`asu-1`, `ammonia-1`) also have
P&IDs and a 3D layout. The [home page](https://cheme-as-code.org) explains what "chemical
engineering as code" means.

The library is the source of the [Process Atlas](https://atlas.cheme-as-code.org) (a preview;
it shows the processes marked public, which is all 50, as unreviewed research output), which links the processes through the chemicals
they make and use. From the same files it builds open life cycle inventory (LCI) datasets for
[Brightway](https://docs.brightway.dev) and openLCA. All of it is plain text in git, so every
change is reviewed and versioned. This is research software
in active development.

# InP quantum dots: treatment records and optical quality

Case study for issue #342 (tracker #333, priority P3). Protocol: ADR 0030 (reproduction, tolerances
frozen first). Folder layout: ADR 0031 (a reproduction plus a labelled design extension; status
Proposed, merged in #344).
The case depends on ADR 0031: it has no cheme case (`case/`), which ADR 0030 lists, because the
model is a spectrum analysis that no cheme unit covers.

**Engineering question.** Which recorded treatment conditions of InP quantum dots can be linked to
measurable changes in their optical spectra?

**Source.** Ubbink et al., "A Water-Free In Situ HF Treatment for Ultrabright InP Quantum Dots",
Chem. Mater. 2022, 34, 10093 (open access, CC BY 4.0). Underlying data: 4TU.ResearchData, doi
10.4121/1370d230-bca3-4af4-af06-1a9f168a4b10.v1 (CC BY-NC-SA 4.0). The data are downloaded at
runtime and are not committed (see `source.yaml`, reuse terms).

## Status

| Item | Status |
| --- | --- |
| Reproduction | **fail** under the frozen rule: 15 of 22 checks pass. All four primary failures (P5-P8: 200 °C, ZnCl2, as synthesized) are in the two 2022-03 PLQY sessions. The secondary failures are S2 (5 min peak position, 2021-12-08), S9 (InF3 series, 2022-01-10) and S10 (as-synthesized lifetime, 2022-03-22), and X2 inside a passing pair. The 150 °C series of Figure 1E, the RT and 90 °C bounds, Figure 4B, the emission width and the 2022-10 sphere PLQY (S13) pass. See `comparison.md`. |
| Independent validation | none (the only data are the authors' own measurements) |
| Design extension | hypothetical, not validated (`extension.md`) |
| Specialist review | not yet (optional follow-up: nanocrystal processing and optical spectroscopy) |

**Answer within the evidence.** Within one measurement session, with one factor varied, these
recorded conditions give PLQY changes larger than the measurement band:

- treatment temperature (RT and 90 °C below 4 %, 150 °C 42-56 %);
- treatment time at 150 °C (0 to 5 min, and 5 to 60 min);
- reagent (heated control or octylamine below 1 %, in situ HF 55 %);
- benzoyl fluoride dose at 180 min (700 eq 29 %, 1400 eq 55 %; the octylamine amount for the
  700 eq sample, SI Figure S7, is not stated, so the amine may also differ);
- synthesis route under pure InF3 (hot injection 27 %, heat-up 45 %);
- InF3 treatment time;
- washing at 150 °C (60 min 55.9 %, washed 65.7 %; sample identity flagged, the washed files
  are also the Figure 4B sample, see Evidence gaps).

Temperature and time also shift the first-exciton peak (blue shift on etching, then about 11 nm
red shift) and narrow the emission (to about 283 meV). The other contrasts in the data cross
measurement sessions and also change dose, solvent or sample identity: 150 against 200 °C, ZnCl2,
in situ HF against InF3 on hot-injection QDs, the acid identity, and triethylamine. They are
confounded and are not attributed to the treatment. The optical data say nothing about surface
chemistry as a cause, and nothing about scale-up. Table: `results/comparison.json`, `contrasts`.

## Files

| File | What |
| --- | --- |
| `sufficiency.md` | P3 check: what data exist, terms, gaps, scope chosen (before any comparison) |
| `mapping.csv` | every optical file mapped to sample, treatment, conditions and coumarin 102 reference; ambiguities flagged |
| `source.yaml` | pinned dataset (version, archive md5 and sha256, 113 members with sha256), licences, reported results with locators |

File: benchmarks/reproductions/inp-quantum-dot-optics/results/comparison.json
{
 "case": "inp-quantum-dot-optics",
 "checks": {
  "P1": {
   "allowed": 5,
   "deviation": 2.39536,
   "group": "primary",
   "ours": 42.3954,
   "reported": 40,
   "reported_key": "plqy_150C_early",
   "reported_type": "value",
   "sample": "F1-150-05",
   "status": "pass",
   "tolerance": "plqy_band",
   "unit": "%"
  },
  "P2": {
   "allowed": 5.5,
   "deviation": 0.920162,
   "group": "primary",
   "ours": 55.9202,
   "reported": 55,
   "reported_key": "plqy_150C_60min",
   "reported_type": "value",
   "sample": "F1-150-60",
   "status": "pass",
   "tolerance": "plqy_band",
   "unit": "%"
  },
  "P3": {
   "group": "primary",
   "ours": 2.49802,
   "reported": 5,
   "reported_key": "plqy_RT_max",
   "reported_type": "upper_bound",
   "status": "pass",
   "tolerance": "every value < 5",
   "unit": "%"
  },
  "P4": {
   "group": "primary",
   "ours": 3.94865,
   "reported": 5,
   "reported_key": "plqy_90C_max",
   "reported_type": "upper_bound",
   "status": "pass",
   "tolerance": "every value < 5",
   "unit": "%"
  },
  "P5": {
   "allowed": 6.7,
   "deviation": -8.16072,
   "group": "primary",
   "ours": 58.8393,
   "reported": 67,
   "reported_key": "plqy_200C_60min_fig1F",
   "reported_type": "value",
   "sample": "F1-200-60",
   "status": "fail",
   "tolerance": "plqy_band",
   "unit": "%"
  },
  "P6": {
   "group": "primary",
   "ours": 65.1632,
   "reported": 70,
   "reported_key": "plqy_200C_high",
   "reported_type": "lower_bound",
   "status": "fail",
   "tolerance": "max value > 70",
   "unit": "%"
  },
  "P7": {
   "allowed": 8.5,
   "deviation": -14.5577,
   "group": "primary",
   "ours": 70.4423,
   "reported": 85,
   "reported_key": "plqy_ZnCl2",
   "reported_type": "value",
   "sample": "F1-200Z",
   "status": "fail",
   "tolerance": "plqy_band",
   "unit": "%"
  },
  "P8": {
   "group": "primary",
   "ours": 0.230597,
   "reported": 0.2,
   "reported_key": "plqy_as_synthesized",
   "reported_type": "upper_bound",
   "sample": "F1-AS",
   "status": "fail",
   "tolerance": "value < 0.2",
   "unit": "%"
  },
  "S1": {
   "allowed": 3,
   "deviation": 0.789323,
   "group": "secondary",
   "ours": 476.789,
   "reported": 476,
   "reported_key": "abs_peak_before",
   "reported_type": "value",
   "sample": "F1-150-00",
   "status": "pass",
   "tolerance": {
    "abs": 3
   },
   "unit": "nm"
  },
  "S10": {
   "allowed": 0.15,
   "deviation_rel": 0.316077,
   "group": "secondary",
   "ours": 38.1662,
   "reported": 29,
   "reported_key": "tau_as_synthesized",
   "reported_type": "value",
   "sample": "D-AS",
   "status": "fail",
   "tolerance": {
    "rel": 0.15
   },
   "unit": "ns"
  },
  "S11": {
   "allowed": 0.15,
   "deviation_rel": -0.0396702,
   "group": "secondary",
   "ours": 102.755,
   "reported": 107,
   "reported_key": "tau_200C",
   "reported_type": "value",
   "sample": "D-200-60",
   "status": "pass",
   "tolerance": {
    "rel": 0.15
   },
   "unit": "ns"
  },
  "S12": {
   "allowed": 0.15,
   "deviation_rel": 0.0288949,
   "group": "secondary",
   "ours": 141.988,
   "reported": 138,
   "reported_key": "tau_ZnCl2",
   "reported_type": "value",
   "sample": "D-200Z",
   "status": "pass",
   "tolerance": {
    "rel": 0.15
   },
   "unit": "ns"
  },
  "S13": {
   "allowed": 8.4,
   "deviation": -0.0253151,
   "group": "secondary",
   "ours": 83.9747,
   "reported": 84,
   "reported_key": "plqy_sphere",
   "reported_type": "value",
   "sample": "SPH-ZNCL",
   "status": "pass",
   "tolerance": "plqy_band",
   "unit": "%"
  },
  "S2": {
   "allowed": 3,
   "deviation": -6.01359,
   "group": "secondary",
   "ours": 456.986,
   "reported": 463,
   "reported_key": "abs_peak_initial",
   "reported_type": "value",
   "sample": "F1-150-05",
   "status": "fail",
   "tolerance": {
    "abs": 3
   },
   "unit": "nm"
  },
  "S3": {
   "group": "secondary",
   "ours": 11.17,
   "reported": null,
   "reported_key": "abs_redshift_later",
   "reported_type": "qualitative",
   "samples": [
    "F1-150-05",
    "F1-150-60"
   ],
   "status": "pass",
   "tolerance": "difference >= 1 nm",
   "unit": null
  },
  "S4": {
   "allowed": 0.1,
   "deviation_rel": -0.0637558,
   "group": "secondary",
   "ours": 65.5371,
   "reported": 70,
   "reported_key": "pl_fwhm_nm",
   "reported_type": "value",
   "sample": "F1-150-60",
   "status": "pass",
   "tolerance": {
    "rel": 0.1
   },
   "unit": "nm"
  },
  "S5": {
   "allowed": 0.1,
   "deviation_rel": -0.0560694,
   "group": "secondary",
   "ours": 283.179,
   "reported": 300,
   "reported_key": "pl_fwhm_meV",
   "reported_type": "value",
   "sample": "F1-150-60",
   "status": "pass",
   "tolerance": {
    "rel": 0.1
   },
   "unit": "meV"
  },
  "S6": {
   "allowed": 5.5,
   "deviation": -1.72985,
   "group": "secondary",
   "ours": 53.2701,
   "reported": 55,
   "reported_key": "plqy_fig4_heatup_HF",
   "reported_type": "value",
   "sample": "F4-HU-HF",
   "status": "pass",
   "tolerance": "plqy_band",
   "unit": "%"
  },
  "S7": {
   "allowed": 5,
   "deviation": -0.158717,
   "group": "secondary",
   "ours": 44.8413,
   "reported": 45,
   "reported_key": "plqy_fig4_heatup_InF3",
   "reported_type": "value",
   "sample": "F4-HU-InF3",
   "status": "pass",
   "tolerance": "plqy_band",
   "unit": "%"
  },
  "S8": {
   "allowed": 5,
   "deviation": 0.784686,
   "group": "secondary",
   "ours": 26.7847,
   "reported": 26,
   "reported_key": "plqy_fig4_hotinj_InF3",
   "reported_type": "value",
   "sample": "F4-HI-InF3",
   "status": "pass",
   "tolerance": "plqy_band",
   "unit": "%"
  },
  "S9": {
   "allowed": 5,
   "deviation": -5.0806,
   "group": "secondary",
   "ours": 22.9194,
   "reported": 28,
   "reported_key": "plqy_InF3_S9_max",
   "reported_type": "value",
   "status": "fail",
   "tolerance": "max value within plqy_band",
   "unit": "%"
  },
  "X1": {
   "allowed": 6.4,
   "deviation": 1.67499,
   "group": "pair",
   "ours": 65.675,
   "reported": 64,
   "reported_key": "plqy_150C_washed",
   "reported_type": "value",
   "sample": "F1-150-60W",
   "status": "pass",
   "tolerance": "plqy_band",
   "unit": "%"
  },
  "X2": {
   "allowed": 5.4,
   "deviation": 11.675,
   "group": "pair",
   "ours": 65.675,
   "reported": 54,
   "reported_key": "plqy_fig4_hotinj_HF",
   "reported_type": "value",
   "sample": "F4-HI-HF",
   "status": "fail",
   "tolerance": "plqy_band",
   "unit": "%"
  }
 },
 "checks_passed": 15,
 "checks_total": 22,
 "contrasts_summary": [
  {
   "ambiguous_samples": [],
   "contrast": "temperature at 5 min",
   "factor": "temperature_C",
   "link": "linked: one session, one factor",
   "other_varying": [],
   "plqy_change_measurable": true,
   "samples": [
    "F1-RT-05",
    "F1-090-05",
    "F1-150-05"
   ],
   "sessions": [
    "2021-12-08"
   ]
  },
  {
   "ambiguous_samples": [],
   "contrast": "temperature at 60 min",
   "factor": "temperature_C",
   "link": "linked: one session, one factor",
   "other_varying": [],
   "plqy_change_measurable": true,
   "samples": [
    "F1-RT-60",
    "F1-090-60",
    "F1-150-60"
   ],
   "sessions": [
    "2021-12-08"
   ]
  },
  {
   "ambiguous_samples": [],
   "contrast": "time at 150 C",
   "factor": "time_min",
   "link": "linked: one session, one factor",
   "other_varying": [],
   "plqy_change_measurable": true,
   "samples": [
    "F1-150-00",
    "F1-150-05",
    "F1-150-30",
    "F1-150-60"
   ],
   "sessions": [
    "2021-12-08"
   ]
  },
  {
   "ambiguous_samples": [
    "F1-200-05",
    "F1-200-30",
    "F1-200-60"
   ],
   "contrast": "time at 200 C",
   "factor": "time_min",
   "link": "confounded",
   "other_varying": [
    "bzf_per_qd"
   ],
   "plqy_change_measurable": false,
   "samples": [
    "F1-200-05",
    "F1-200-30",
    "F1-200-60"
   ],
   "sessions": [
    "2022-03-14"
   ]
  },
  {
   "ambiguous_samples": [
    "F1-150-60W"
   ],
   "contrast": "washing at 150 C",
   "factor": "washed",
   "link": "linked, with flagged sample identity",
   "other_varying": [],
   "plqy_change_measurable": true,
   "samples": [
    "F1-150-60",
    "F1-150-60W"
   ],
   "sessions": [
    "2021-12-08"
   ]
  },
  {
   "ambiguous_samples": [
    "F1-200-60",
    "F1-200-60W"
   ],
   "contrast": "washing at 200 C",
   "factor": "washed",
   "link": "linked, with flagged sample identity",
   "other_varying": [],
   "plqy_change_measurable": false,
   "samples": [
    "F1-200-60",
    "F1-200-60W"
   ],
   "sessions": [
    "2022-03-14"
   ]
  },
  {
   "ambiguous_samples": [
    "F1-200-60"
   ],
   "contrast": "150 C vs 200 C at 60 min",
   "factor": "temperature_C",
   "link": "confounded",
   "other_varying": [
    "bzf_per_qd",
    "treatment_solvent",
    "measurement session"
   ],
   "plqy_change_measurable": false,
   "samples": [
    "F1-150-60",
    "F1-200-60"
   ],
   "sessions": [
    "2021-12-08",
    "2022-03-14"
   ]
  },
  {
   "ambiguous_samples": [
    "F1-200-05",
    "F1-200Z"
   ],
   "contrast": "ZnCl2 addition at 200 C",
   "factor": "treatment",
   "link": "confounded",
   "other_varying": [
    "bzf_per_qd",
    "measurement session"
   ],
   "plqy_change_measurable": true,
   "samples": [
    "F1-200-05",
    "F1-200Z"
   ],
   "sessions": [
    "2022-03-14",
    "2022-03-22"
   ]
  },
  {
   "ambiguous_samples": [],
   "contrast": "synthesis route under pure InF3",
   "factor": "synthesis",
   "link": "linked: one session, one factor",
   "other_varying": [],
   "plqy_change_measurable": true,
   "samples": [
    "F4-HI-InF3",
    "F4-HU-InF3"
   ],
   "sessions": [
    "2021-10-25"
   ]
  },
  {
   "ambiguous_samples": [
    "F4-HI-HF"
   ],
   "contrast": "synthesis route under in situ HF",
   "factor": "synthesis",
   "link": "confounded",
   "other_varying": [
    "temperature_C",
    "time_min",
    "washed",
    "bzf_per_qd",
    "treatment_solvent",
    "measurement session"
   ],
   "plqy_change_measurable": true,
   "samples": [
    "F4-HI-HF",
    "F4-HU-HF"
   ],
   "sessions": [
    "2021-09-28",
    "2021-12-08"
   ]
  },
  {
   "ambiguous_samples": [
    "F4-HI-HF"
   ],
   "contrast": "InF3 vs in situ HF, hot injection",
   "factor": "treatment",
   "link": "confounded",
   "other_varying": [
    "washed",
    "treatment_solvent",
    "measurement session"
   ],
   "plqy_change_measurable": true,
   "samples": [
    "F4-HI-InF3",
    "F4-HI-HF"
   ],
   "sessions": [
    "2021-10-25",
    "2021-12-08"
   ]
  },
  {
   "ambiguous_samples": [],
   "contrast": "reagent at 150 C, 180 min",
   "factor": "treatment",
   "link": "linked: one session, one factor",
   "other_varying": [],
   "plqy_change_measurable": true,
   "samples": [
    "S5-CTRL-180",
    "S5-AMINE-180",
    "S5-HF1400-180"
   ],
   "sessions": [
    "2021-02-04"
   ]
  },
  {
   "ambiguous_samples": [],
   "contrast": "HF dose at 150 C, 180 min",
   "factor": "bzf_per_qd",
   "link": "linked: one session, one factor",
   "other_varying": [],
   "plqy_change_measurable": true,
   "samples": [
    "S7-HF700-180",
    "S5-HF1400-180"
   ],
   "sessions": [
    "2021-02-04"
   ]
  },
  {
   "ambiguous_samples": [],
   "contrast": "in situ acid identity, 180 min",
   "factor": "treatment",
   "link": "confounded",
   "other_varying": [
    "measurement session"
   ],
   "plqy_change_measurable": true,
   "samples": [
    "S7-HF700-180",
    "S7-HCL700-180",
    "S7-HBR700-180"
   ],
   "sessions": [
    "2021-02-04",
    "2021-02-05",
    "2021-02-16"
   ]
  },
  {
   "ambiguous_samples": [],
   "contrast": "organic acid identity, 180 min",
   "factor": "treatment",
   "link": "confounded",
   "other_varying": [
    "measurement session"
   ],
   "plqy_change_measurable": false,
   "samples": [
    "S8-CTRL-180",
    "S8-ACETIC-180",
    "S8-HEXANOIC-180",
    "S8-PALMITIC-180",
    "S8-HDA-180"
   ],
   "sessions": [
    "2021-02-04",
    "2021-02-05",
    "2021-02-09",
    "2021-02-16"
   ]
  },
  {
   "ambiguous_samples": [],
   "contrast": "time at 150 C, HF1400",
   "factor": "time_min",
   "link": "linked: one session, one factor",
   "other_varying": [],
   "plqy_change_measurable": true,
   "samples": [
    "S6-HF1400-05",
    "S16-HF1400-60",
    "S5-HF1400-180"
   ],
   "sessions": [
    "2021-02-04"
   ]
  },
  {
   "ambiguous_samples": [],
   "contrast": "triethylamine addition",
   "factor": "treatment",
   "link": "confounded",
   "other_varying": [
    "measurement session"
   ],
   "plqy_change_measurable": false,
   "samples": [
    "S16-HF1400-60",
    "S16-HF1400-ET3N-60"
   ],
   "sessions": [
    "2021-02-04",
    "2021-02-09"
   ]
  },
  {
   "ambiguous_samples": [],
   "contrast": "InF3 time at 150 C",
   "factor": "time_min",
   "link": "linked: one session, one factor",
   "other_varying": [],
   "plqy_change_measurable": true,
   "samples": [
    "S9-InF3-05",
    "S9-InF3-30",
    "S9-InF3-60"
   ],
   "sessions": [
    "2022-01-10"
   ]
  }
 ],
 "data_source": {
  "changes": "computed by run.py; no data file, row or spectrum included",
  "dataset": "Ubbink et al., 4TU.ResearchData, version 1, 2023",
  "doi": "10.4121/1370d230-bca3-4af4-af06-1a9f168a4b10.v1",
  "licence": "CC BY-NC-SA 4.0",
  "notice": "results/NOTICE.md"
 },
 "dataset_doi": "10.4121/1370d230-bca3-4af4-af06-1a9f168a4b10.v1",
 "environment": {
  "matplotlib": "3.10.7",
  "numpy": "2.3.4",
  "python": "3.13.16",
  "pyyaml": "6.0.3",
  "scipy": "1.16.3"
 },
 "extension": {
  "base_case": "F1-150-60",
  "change": {
   "batches_per_m2_rel": -0.0481984,
   "blue_to_green_yield_pp": -12.1723,
   "plqy_pp": -13.5248
  },
  "changed_input": "treatment time 60 min -> 5 min (F1-150-05)",
  "label": "HYPOTHETICAL design extension (not validated)",
  "target_absorbance_450": 1.0
 },
 "issue": 342,
 "local_details": "results/local/details.json (git-ignored, regenerated by run.py)",
 "mapping_verification": {
  "internal_name_mismatches": [],
  "members_verified_sha256": 113
 },
 "pair_X": {
  "counts_as_pass": true,
  "statuses": [
   "pass",
   "fail"
  ]
 },
 "quality_screen_counts": [
  {
   "fwhm_max_meV": 250,
   "n_meet": 1,
   "n_meet_and_od_in_window": 1,
   "n_sessions_of_meeting": 1,
   "plqy_min_pct": 30
  },
  {
   "fwhm_max_meV": 300,
   "n_meet": 11,
   "n_meet_and_od_in_window": 10,
   "n_sessions_of_meeting": 6,
   "plqy_min_pct": 30
  },
  {
   "fwhm_max_meV": 350,
   "n_meet": 14,
   "n_meet_and_od_in_window": 13,
   "n_sessions_of_meeting": 7,
   "plqy_min_pct": 30
  },
  {
   "fwhm_max_meV": 250,
   "n_meet": 0,
   "n_meet_and_od_in_window": 0,
   "n_sessions_of_meeting": 0,
   "plqy_min_pct": 50
  },
  {
   "fwhm_max_meV": 300,
   "n_meet": 8,
   "n_meet_and_od_in_window": 7,
   "n_sessions_of_meeting": 5,
   "plqy_min_pct": 50
  },
  {
   "fwhm_max_meV": 350,
   "n_meet": 11,
   "n_meet_and_od_in_window": 10,
   "n_sessions_of_meeting": 6,
   "plqy_min_pct": 50
  },
  {
   "fwhm_max_meV": 250,
   "n_meet": 0,
   "n_meet_and_od_in_window": 0,
   "n_sessions_of_meeting": 0,
   "plqy_min_pct": 70
  },
  {
   "fwhm_max_meV": 300,
   "n_meet": 1,
   "n_meet_and_od_in_window": 0,
   "n_sessions_of_meeting": 1,
   "plqy_min_pct": 70
  },
  {
   "fwhm_max_meV": 350,
   "n_meet": 1,
   "n_meet_and_od_in_window": 0,
   "n_sessions_of_meeting": 1,
   "plqy_min_pct": 70
  }
 ],
 "tolerances_file": "tolerances.yaml",
 "tolerances_frozen": "2026-11-04",
 "tracker": 333,
 "verdict": "fail"
}

File: benchmarks/reproductions/inp-quantum-dot-optics/results/details.json
{
 "checks_ours_by_sample": {
  "P3": {
   "F1-RT-00": 0.0990274,
   "F1-RT-05": 2.02593,
   "F1-RT-30": 2.49802,
   "F1-RT-60": 1.55303
  },
  "P4": {
   "F1-090-00": 0.092691,
   "F1-090-05": 3.94865,
   "F1-090-30": 2.44262,
   "F1-090-60": 3.19887
  },
  "P6": {
   "F1-200-05": 61.3358,
   "F1-200-30": 63.9826,
   "F1-200-60": 58.8393,
   "F1-200-60W": 65.1632
  },
  "S9": {
   "S9-InF3-05": 9.5961,
   "S9-InF3-30": 22.9194,
   "S9-InF3-60": 22.3454
  }
 },
 "contrasts": [
  {
   "abs_peak_nm": [
    460.0,
    452.0,
    456.986
   ],
   "ambiguous_samples": [],
   "contrast": "temperature at 5 min",
   "factor": "temperature_C",
   "implied_by_factor": [],
   "levels": [
    "25",
    "90",
    "150"
   ],
   "link": "linked: one session, one factor",
   "note": "",
   "other_varying": [],
   "pl_fwhm_meV": [
    527.17,
    434.98,
    290.35
   ],
   "pl_peak_nm": [
    518.0,
    510.0,
    535.0
   ],
   "plqy_change_measurable": true,
   "plqy_pct": [
    2.02593,
    3.94865,
    42.3954
   ],
   "references": [
    "R-2021-12-08"
   ],
   "samples": [
    "F1-RT-05",
    "F1-090-05",
    "F1-150-05"
   ],
   "sessions": [
    "2021-12-08"
   ]
  },
  {
   "abs_peak_nm": [
    457.0,
    458.0,
    468.156
   ],
   "ambiguous_samples": [],
   "contrast": "temperature at 60 min",
   "factor": "temperature_C",
   "implied_by_factor": [],
   "levels": [
    "25",
    "90",
    "150"
   ],
   "link": "linked: one session, one factor",
   "note": "",
   "other_varying": [],
   "pl_fwhm_meV": [
    436.997,
    416.855,
    283.179
   ],
   "pl_peak_nm": [
    520.0,
    517.0,
    537.0
   ],
   "plqy_change_measurable": true,
   "plqy_pct": [
    1.55303,
    3.19887,
    55.9202
   ],
   "references": [
    "R-2021-12-08"
   ],
   "samples": [
    "F1-RT-60",
    "F1-090-60",
    "F1-150-60"
   ],
   "sessions": [
    "2021-12-08"
   ]
  },
  {
   "abs_peak_nm": [
    476.789,
    456.986,
    468.694,
    468.156
   ],
   "ambiguous_samples": [],
   "contrast": "time at 150 C",
   "factor": "time_min",
   "implied_by_factor": [
    "treatment"
   ],
   "levels": [
    "0",
    "5",
    "30",
    "60"
   ],
   "link": "linked: one session, one factor",
   "note": "",
   "other_varying": [],
   "pl_fwhm_meV": [
    null,
    290.35,
    282.491,
    283.179
   ],
   "pl_peak_nm": [
    616.0,
    535.0,
    538.0,
    537.0
   ],
   "plqy_change_measurable": true,
   "plqy_pct": [
    0.0900804,
    42.3954,
    54.0806,
    55.9202
   ],
   "references": [
    "R-2021-12-08"
   ],
   "samples": [
    "F1-150-00",
    "F1-150-05",
    "F1-150-30",
    "F1-150-60"
   ],
   "sessions": [
    "2021-12-08"
   ]
  },
  {
   "abs_peak_nm": [
    472.0,
    474.0,
    478.0
   ],
   "ambiguous_samples": [
    "F1-200-05",
    "F1-200-30",
    "F1-200-60"
   ],
   "contrast": "time at 200 C",
   "factor": "time_min",
   "implied_by_factor": [],
   "levels": [
    "5",
    "30",
    "60"
   ],
   "link": "confounded",
   "note": "",
   "other_varying": [
    "bzf_per_qd"
   ],
   "pl_fwhm_meV": [
    292.156,
    294.896,
    319.8
   ],
   "pl_peak_nm": [
    531.0,
    530.0,
    537.0
   ],
   "plqy_change_measurable": false,
   "plqy_pct": [
    61.3358,
    63.9826,
    58.8393
   ],
   "references": [
    "R-2022-03-14"
   ],
   "samples": [
    "F1-200-05",
    "F1-200-30",
    "F1-200-60"
   ],
   "sessions": [
    "2022-03-14"
   ]
  },
  {
   "abs_peak_nm": [
    468.156,
    474.452
   ],
   "ambiguous_samples": [
    "F1-150-60W"
   ],
   "contrast": "washing at 150 C",
   "factor": "washed",
   "implied_by_factor": [
    "treatment_solvent"
   ],
   "levels": [
    "no",
    "yes"
   ],
   "link": "linked, with flagged sample identity",
   "note": "",
   "other_varying": [],
   "pl_fwhm_meV": [
    283.179,
    268.785
   ],
   "pl_peak_nm": [
    537.0,
    541.0
   ],
   "plqy_change_measurable": true,
   "plqy_pct": [
    55.9202,
    65.675
   ],
   "references": [
    "R-2021-12-08"
   ],
   "samples": [
    "F1-150-60",
    "F1-150-60W"
   ],
   "sessions": [
    "2021-12-08"
   ]
  },
  {
   "abs_peak_nm": [
    478.0,
    478.0
   ],
   "ambiguous_samples": [
    "F1-200-60",
    "F1-200-60W"
   ],
   "contrast": "washing at 200 C",
   "factor": "washed",
   "implied_by_factor": [
    "treatment_solvent"
   ],
   "levels": [
    "no",
    "yes"
   ],
   "link": "linked, with flagged sample identity",
   "note": "",
   "other_varying": [],
   "pl_fwhm_meV": [
    319.8,
    309.135
   ],
   "pl_peak_nm": [
    537.0,
    538.0
   ],
   "plqy_change_measurable": false,
   "plqy_pct": [
    58.8393,
    65.1632
   ],
   "references": [
    "R-2022-03-14"
   ],
   "samples": [
    "F1-200-60",
    "F1-200-60W"
   ],
   "sessions": [
    "2022-03-14"
   ]
  },
  {
   "abs_peak_nm": [
    468.156,
    478.0
   ],
   "ambiguous_samples": [
    "F1-200-60"
   ],
   "contrast": "150 C vs 200 C at 60 min",
   "factor": "temperature_C",
   "implied_by_factor": [],
   "levels": [
    "150",
    "200"
   ],
   "link": "confounded",
   "note": "",
   "other_varying": [
    "bzf_per_qd",
    "treatment_solvent",
    "measurement session"
   ],
   "pl_fwhm_meV": [
    283.179,
    319.8
   ],
   "pl_peak_nm": [
    537.0,
    537.0
   ],
   "plqy_change_measurable": false,
   "plqy_pct": [
    55.9202,
    58.8393
   ],
   "references": [
    "R-2021-12-08",
    "R-2022-03-14"
   ],
   "samples": [
    "F1-150-60",
    "F1-200-60"
   ],
   "sessions": [
    "2021-12-08",
    "2022-03-14"
   ]
  },
  {
   "abs_peak_nm": [
    472.0,
    483.0
   ],
   "ambiguous_samples": [
    "F1-200-05",
    "F1-200Z"
   ],
   "contrast": "ZnCl2 addition at 200 C",
   "factor": "treatment",
   "implied_by_factor": [],
   "levels": [
    "in situ HF",
    "in situ HF + ZnCl2"
   ],
   "link": "confounded",
   "note": "",
   "other_varying": [
    "bzf_per_qd",
    "measurement session"
   ],
   "pl_fwhm_meV": [
    292.156,
    289.665
   ],
   "pl_peak_nm": [
    531.0,
    530.0
   ],
   "plqy_change_measurable": true,
   "plqy_pct": [
    61.3358,
    70.4423
   ],
   "references": [
    "R-2022-03-14",
    "R-2022-03-22"
   ],
   "samples": [
    "F1-200-05",
    "F1-200Z"
   ],
   "sessions": [
    "2022-03-14",
    "2022-03-22"
   ]
  },
  {
   "abs_peak_nm": [
    489.108,
    495.327
   ],
   "ambiguous_samples": [],
   "contrast": "synthesis route under pure InF3",
   "factor": "synthesis",
   "implied_by_factor": [],
   "levels": [
    "hot-injection",
    "heat-up"
   ],
   "link": "linked: one session, one factor",
   "note": "",
   "other_varying": [],
   "pl_fwhm_meV": [
    233.568,
    235.209
   ],
   "pl_peak_nm": [
    548.0,
    551.0
   ],
   "plqy_change_measurable": true,
   "plqy_pct": [
    26.7847,
    44.8413
   ],
   "references": [
    "R-2021-10-25"
   ],
   "samples": [
    "F4-HI-InF3",
    "F4-HU-InF3"
   ],
   "sessions": [
    "2021-10-25"
   ]
  },
  {
   "abs_peak_nm": [
    474.452,
    462.412
   ],
   "ambiguous_samples": [
    "F4-HI-HF"
   ],
   "contrast": "synthesis route under in situ HF",
   "factor": "synthesis",
   "implied_by_factor": [],
   "levels": [
    "hot-injection",
    "heat-up"
   ],
   "link": "confounded",
   "note": "",
   "other_varying": [
    "temperature_C",
    "time_min",
    "washed",
    "bzf_per_qd",
    "treatment_solvent",
    "measurement session"
   ],
   "pl_fwhm_meV": [
    268.785,
    311.987
   ],
   "pl_peak_nm": [
    541.0,
    537.5
   ],
   "plqy_change_measurable": true,
   "plqy_pct": [
    65.675,
    53.2701
   ],
   "references": [
    "R-2021-09-28",
    "R-2021-12-08"
   ],
   "samples": [
    "F4-HI-HF",
    "F4-HU-HF"
   ],
   "sessions": [
    "2021-09-28",
    "2021-12-08"
   ]
  },
  {
   "abs_peak_nm": [
    489.108,
    474.452
   ],
   "ambiguous_samples": [
    "F4-HI-HF"
   ],
   "contrast": "InF3 vs in situ HF, hot injection",
   "factor": "treatment",
   "implied_by_factor": [
    "bzf_per_qd"
   ],
   "levels": [
    "pure InF3",
    "in situ HF"
   ],
   "link": "confounded",
   "note": "",
   "other_varying": [
    "washed",
    "treatment_solvent",
    "measurement session"
   ],
   "pl_fwhm_meV": [
    233.568,
    268.785
   ],
   "pl_peak_nm": [
    548.0,
    541.0
   ],
   "plqy_change_measurable": true,
   "plqy_pct": [
    26.7847,
    65.675
   ],
   "references": [
    "R-2021-10-25",
    "R-2021-12-08"
   ],
   "samples": [
    "F4-HI-InF3",
    "F4-HI-HF"
   ],
   "sessions": [
    "2021-10-25",
    "2021-12-08"
   ]
  },
  {
   "abs_peak_nm": [
    480.165,
    476.295,
    466.163
   ],
   "ambiguous_samples": [],
   "contrast": "reagent at 150 C, 180 min",
   "factor": "treatment",
   "implied_by_factor": [
    "bzf_per_qd"
   ],
   "levels": [
    "control (heated only)",
    "octylamine only",
    "in situ HF"
   ],
   "link": "linked: one session, one factor",
   "note": "",
   "other_varying": [],
   "pl_fwhm_meV": [
    null,
    null,
    268.307
   ],
   "pl_peak_nm": [
    null,
    null,
    527.0
   ],
   "plqy_change_measurable": true,
   "plqy_pct": [
    0.343273,
    0.532418,
    55.3247
   ],
   "references": [
    "R-2021-02-04"
   ],
   "samples": [
    "S5-CTRL-180",
    "S5-AMINE-180",
    "S5-HF1400-180"
   ],
   "sessions": [
    "2021-02-04"
   ]
  },
  {
   "abs_peak_nm": [
    479.464,
    466.163
   ],
   "ambiguous_samples": [],
   "contrast": "HF dose at 150 C, 180 min",
   "factor": "bzf_per_qd",
   "implied_by_factor": [],
   "levels": [
    "700",
    "1400"
   ],
   "link": "linked: one session, one factor",
   "note": "benzoyl fluoride dose; the octylamine amount is stated for S5 ([octylamine]/[QD] = 2000) but not for S7, so the amine may also differ (not a recorded factor)",
   "other_varying": [],
   "pl_fwhm_meV": [
    256.249,
    268.307
   ],
   "pl_peak_nm": [
    537.0,
    527.0
   ],
   "plqy_change_measurable": true,
   "plqy_pct": [
    28.6221,
    55.3247
   ],
   "references": [
    "R-2021-02-04"
   ],
   "samples": [
    "S7-HF700-180",
    "S5-HF1400-180"
   ],
   "sessions": [
    "2021-02-04"
   ]
  },
  {
   "abs_peak_nm": [
    479.464,
    481.669,
    469.819
   ],
   "ambiguous_samples": [],
   "contrast": "in situ acid identity, 180 min",
   "factor": "treatment",
   "implied_by_factor": [
    "bzf_per_qd"
   ],
   "levels": [
    "in situ HF",
    "in situ HCl (benzoyl chloride)",
    "in situ HBr (benzoyl bromide)"
   ],
   "link": "confounded",
   "note": "",
   "other_varying": [
    "measurement session"
   ],
   "pl_fwhm_meV": [
    256.249,
    null,
    null
   ],
   "pl_peak_nm": [
    537.0,
    null,
    null
   ],
   "plqy_change_measurable": true,
   "plqy_pct": [
    28.6221,
    1.25023,
    1.63682
   ],
   "references": [
    "R-2021-02-04",
    "R-2021-02-05",
    "R-2021-02-16"
   ],
   "samples": [
    "S7-HF700-180",
    "S7-HCL700-180",
    "S7-HBR700-180"
   ],
   "sessions": [
    "2021-02-04",
    "2021-02-05",
    "2021-02-16"
   ]
  },
  {
   "abs_peak_nm": [
    480.185,
    498.369,
    501.0,
    469.463,
    490.0
   ],
   "ambiguous_samples": [],
   "contrast": "organic acid identity, 180 min",
   "factor": "treatment",
   "implied_by_factor": [],
   "levels": [
    "control (heated only)",
    "acetic acid",
    "hexanoic acid",
    "palmitic acid",
    "2-hexyldecanoic acid (assumed)"
   ],
   "link": "confounded",
   "note": "",
   "other_varying": [
    "measurement session"
   ],
   "pl_fwhm_meV": [
    null,
    311.557,
    null,
    null,
    null
   ],
   "pl_peak_nm": [
    null,
    580.0,
    571.0,
    616.0,
    588.0
   ],
   "plqy_change_measurable": false,
   "plqy_pct": [
    0.342312,
    1.55399,
    2.12492,
    0.890308,
    0.462822
   ],
   "references": [
    "R-2021-02-04",
    "R-2021-02-05",
    "R-2021-02-09",
    "R-2021-02-16"
   ],
   "samples": [
    "S8-CTRL-180",
    "S8-ACETIC-180",
    "S8-HEXANOIC-180",
    "S8-PALMITIC-180",
    "S8-HDA-180"
   ],
   "sessions": [
    "2021-02-04",
    "2021-02-05",
    "2021-02-09",
    "2021-02-16"
   ]
  },
  {
   "abs_peak_nm": [
    450.861,
    458.672,
    466.163
   ],
   "ambiguous_samples": [],
   "contrast": "time at 150 C, HF1400",
   "factor": "time_min",
   "implied_by_factor": [],
   "levels": [
    "5",
    "60",
    "180"
   ],
   "link": "linked: one session, one factor",
   "note": "",
   "other_varying": [],
   "pl_fwhm_meV": [
    338.15,
    273.177,
    268.307
   ],
   "pl_peak_nm": [
    522.0,
    521.0,
    527.0
   ],
   "plqy_change_measurable": true,
   "plqy_pct": [
    19.1467,
    49.8221,
    55.3247
   ],
   "references": [
    "R-2021-02-04"
   ],
   "samples": [
    "S6-HF1400-05",
    "S16-HF1400-60",
    "S5-HF1400-180"
   ],
   "sessions": [
    "2021-02-04"
   ]
  },
  {
   "abs_peak_nm": [
    458.672,
    474.058
   ],
   "ambiguous_samples": [],
   "contrast": "triethylamine addition",
   "factor": "treatment",
   "implied_by_factor": [],
   "levels": [
    "in situ HF",
    "in situ HF + triethylamine"
   ],
   "link": "confounded",
   "note": "",
   "other_varying": [
    "measurement session"
   ],
   "pl_fwhm_meV": [
    273.177,
    255.026
   ],
   "pl_peak_nm": [
    521.0,
    535.0
   ],
   "plqy_change_measurable": false,
   "plqy_pct": [
    49.8221,
    52.3123
   ],
   "references": [
    "R-2021-02-04",
    "R-2021-02-09"
   ],
   "samples": [
    "S16-HF1400-60",
    "S16-HF1400-ET3N-60"
   ],
   "sessions": [
    "2021-02-04",
    "2021-02-09"
   ]
  },
  {
   "abs_peak_nm": [
    480.0,
    489.0,
    462.24
   ],
   "ambiguous_samples": [],
   "contrast": "InF3 time at 150 C",
   "factor": "time_min",
   "implied_by_factor": [],
   "levels": [
    "5",
    "30",
    "60"
   ],
   "link": "linked: one session, one factor",
   "note": "",
   "other_varying": [],
   "pl_fwhm_meV": [
    256.402,
    268.533,
    252.316
   ],
   "pl_peak_nm": [
    526.0,
    537.0,
    535.0
   ],
   "plqy_change_measurable": true,
   "plqy_pct": [
    9.5961,
    22.9194,
    22.3454
   ],
   "references": [
    "R-2022-01-10"
   ],
   "samples": [
    "S9-InF3-05",
    "S9-InF3-30",
    "S9-InF3-60"
   ],
   "sessions": [
    "2022-01-10"
   ]
  }
 ],
 "diagnostics": {
  "decays": {
   "D-200-60": {
    "A_long": 113.809,
    "A_short": 810.625,
    "chi2_red": 1.02181,
    "n_points": 582,
    "peak_counts": 1000.0,
    "record_end_ns": 1998.05,
    "tau_avg_ns": 102.755,
    "tau_long_ns": 182.237,
    "tau_short_ns": 75.9965
   },
   "D-200Z": {
    "A_long": 708.305,
    "A_short": 3918.55,
    "chi2_red": 1.2806,
    "n_points": 914,
    "peak_counts": 5000.0,
    "record_end_ns": 1998.05,
    "tau_avg_ns": 141.988,
    "tau_long_ns": 245.01,
    "tau_short_ns": 92.8462
   },
   "D-AS": {
    "A_long": 103.093,
    "A_short": 918.961,
    "chi2_red": 1.79104,
    "n_points": 212,
    "peak_counts": 1000.0,
    "record_end_ns": 498.047,
    "tau_avg_ns": 38.1662,
    "tau_long_ns": 63.6055,
    "tau_short_ns": 5.56862
   }
  },
  "dose_series_S4": {
   "1100": {
    "A330": 0.094153,
    "abs_peak_nm": 466.0
   },
   "660": {
    "A330": 0.412573,
    "abs_peak_nm": 475.607
   },
   "770": {
    "A330": 0.318277,
    "abs_peak_nm": 476.229
   },
   "880": {
    "A330": 0.223456,
    "abs_peak_nm": 470.123
   },
   "990": {
    "A330": 0.167684,
    "abs_peak_nm": 476.0
   }
  },
  "et3n": {
   "A330_Et3N_60": 0.269021,
   "A330_HF1400_60": 0.162593,
   "A330_control_60": 0.434896,
   "HF1400_60": 49.8221,
   "HF1400_Et3N_60": 52.3123
  },
  "fig1C_inset_469nm": {
   "F1-150-60": 468.156,
   "F1-150-60W": 474.452,
   "reported": 469
  },
  "hcl_hbr_vs_hf_180min": {
   "HBr700": 1.63682,
   "HCl700": 1.25023,
   "HF700": 28.6221,
   "control": 0.342312
  },
  "octylamine_vs_control_180min": {
   "control": 0.343273,
   "octylamine": 0.532418
  },
  "organic_acids_minus_control_pp": {
   "S8-ACETIC-180": 1.21167,
   "S8-HDA-180": 0.12051,
   "S8-HEXANOIC-180": 1.78261,
   "S8-PALMITIC-180": 0.547996
  },
  "posthoc_no_absorbance_baseline_pct": {
   "note": "added after the first comparison run; uses the raw OD at 387 nm for sample and reference; not judged",
   "values": {
    "F1-150-05": 39.8863,
    "F1-150-60": 52.2657,
    "F1-150-60W": 63.8101,
    "F1-200-05": 67.0412,
    "F1-200-30": 66.0082,
    "F1-200-60": 63.9802,
    "F1-200-60W": 65.8445,
    "F1-200Z": 80.8033,
    "F1-AS": 0.232528,
    "F4-HI-InF3": 24.9826,
    "F4-HU-HF": 51.9782,
    "F4-HU-InF3": 43.5082,
    "S9-InF3-05": 8.87163,
    "S9-InF3-30": 17.6356,
    "S9-InF3-60": 22.0595
   }
  },
  "sphere": {
   "absorbed_fraction": 0.225979,
   "blank_scan": "EmScan8",
   "plqy_sphere_pct": 83.9747,
   "sample_scan": "EmScan7"
  }
 },
 "extension": {
  "aliquot_volume_bias": {
   "k_range": [
    1.09574,
    1.21176
   ],
   "note": "retained fractions x k, stock and batches per m2 / k; 0 min row unchanged; not applied to extension.rows",
   "rows": {
    "F1-150-05": {
     "retained_A330_range": [
      0.31788,
      0.351538
     ],
     "retained_A450_range": [
      0.398747,
      0.440967
     ],
     "standard_batches_per_m2_range": [
      5933.95,
      6562.25
     ],
     "starting_qd_nmol_per_m2_range": [
      243292.0,
      269052.0
     ]
    },
    "F1-150-30": {
     "retained_A330_range": [
      0.313657,
      0.346868
     ],
     "retained_A450_range": [
      0.38301,
      0.423564
     ],
     "standard_batches_per_m2_range": [
      6177.76,
      6831.87
     ],
     "starting_qd_nmol_per_m2_range": [
      253288.0,
      280107.0
     ]
    },
    "F1-150-60": {
     "retained_A330_range": [
      0.31238,
      0.345456
     ],
     "retained_A450_range": [
      0.379528,
      0.419713
     ],
     "standard_batches_per_m2_range": [
      6234.44,
      6894.56
     ],
     "starting_qd_nmol_per_m2_range": [
      255612.0,
      282677.0
     ]
    }
   }
  },
  "base_case": "F1-150-60",
  "change": {
   "batches_per_m2_rel": -0.0481984,
   "blue_to_green_yield_pp": -12.1723,
   "plqy_pp": -13.5248
  },
  "changed_input": "treatment time 60 min -> 5 min (F1-150-05)",
  "epsilon_450_untreated_M-1cm-1": 93210.8,
  "label": "HYPOTHETICAL design extension (not validated)",
  "rows": {
   "F1-150-00": {
    "blue_absorbed_fraction": 0.9,
    "blue_to_green_photon_yield_pct": 0.0810723,
    "layer_A540_self_absorption": 0.206545,
    "pl_peak_nm": 616.0,
    "plqy_pct": 0.0900804,
    "relative_photons_per_InP_fed_thin_layer": 0.000900804,
    "retained_A330": 1.0,
    "retained_A450": 1.0,
    "standard_batches_per_m2": 2616.68,
    "starting_qd_nmol_per_m2": 107284.0,
    "time_min": "0"
   },
   "F1-150-05": {
    "blue_absorbed_fraction": 0.9,
    "blue_to_green_photon_yield_pct": 38.1558,
    "layer_A540_self_absorption": 0.177273,
    "pl_peak_nm": 535.0,
    "plqy_pct": 42.3954,
    "relative_photons_per_InP_fed_thin_layer": 0.154279,
    "retained_A330": 0.290104,
    "retained_A450": 0.363905,
    "standard_batches_per_m2": 7190.55,
    "starting_qd_nmol_per_m2": 294813.0,
    "time_min": "5"
   },
   "F1-150-30": {
    "blue_absorbed_fraction": 0.9,
    "blue_to_green_photon_yield_pct": 48.6725,
    "layer_A540_self_absorption": 0.200337,
    "pl_peak_nm": 538.0,
    "plqy_pct": 54.0806,
    "relative_photons_per_InP_fed_thin_layer": 0.189035,
    "retained_A330": 0.28625,
    "retained_A450": 0.349543,
    "standard_batches_per_m2": 7485.99,
    "starting_qd_nmol_per_m2": 306926.0,
    "time_min": "30"
   },
   "F1-150-60": {
    "blue_absorbed_fraction": 0.9,
    "blue_to_green_photon_yield_pct": 50.3281,
    "layer_A540_self_absorption": 0.214384,
    "pl_peak_nm": 537.0,
    "plqy_pct": 55.9202,
    "relative_photons_per_InP_fed_thin_layer": 0.193688,
    "retained_A330": 0.285085,
    "retained_A450": 0.346365,
    "standard_batches_per_m2": 7554.68,
    "starting_qd_nmol_per_m2": 309742.0,
    "time_min": "60"
   }
  },
  "target_absorbance_450": 1.0
 },
 "note": "per-sample values computed from the CC BY-NC-SA 4.0 dataset (results/NOTICE.md)",
 "quality_screen": [
  {
   "fwhm_max_meV": 250,
   "meet": [
    "F4-HU-InF3"
   ],
   "meet_and_od_in_window": [
    "F4-HU-InF3"
   ],
   "plqy_min_pct": 30,
   "sessions_of_meeting": [
    "2021-10-25"
   ]
  },
  {
   "fwhm_max_meV": 300,
   "meet": [
    "F1-150-05",
    "F1-150-30",
    "F1-150-60",
    "F1-150-60W",
    "F1-200-05",
    "F1-200-30",
    "F1-200Z",
    "F4-HU-InF3",
    "S5-HF1400-180",
    "S16-HF1400-60",
    "S16-HF1400-ET3N-60"
   ],
   "meet_and_od_in_window": [
    "F1-150-05",
    "F1-150-30",
    "F1-150-60",
    "F1-150-60W",
    "F1-200-05",
    "F1-200-30",
    "F4-HU-InF3",
    "S5-HF1400-180",
    "S16-HF1400-60",
    "S16-HF1400-ET3N-60"
   ],
   "plqy_min_pct": 30,
   "sessions_of_meeting": [
    "2021-02-04",
    "2021-02-09",
    "2021-10-25",
    "2021-12-08",
    "2022-03-14",
    "2022-03-22"
   ]
  },
  {
   "fwhm_max_meV": 350,
   "meet": [
    "F1-150-05",
    "F1-150-30",
    "F1-150-60",
    "F1-150-60W",
    "F1-200-05",
    "F1-200-30",
    "F1-200-60",
    "F1-200-60W",
    "F1-200Z",
    "F4-HU-HF",
    "F4-HU-InF3",
    "S5-HF1400-180",
    "S16-HF1400-60",
    "S16-HF1400-ET3N-60"
   ],
   "meet_and_od_in_window": [
    "F1-150-05",
    "F1-150-30",
    "F1-150-60",
    "F1-150-60W",
    "F1-200-05",
    "F1-200-30",
    "F1-200-60",
    "F1-200-60W",
    "F4-HU-HF",
    "F4-HU-InF3",
    "S5-HF1400-180",
    "S16-HF1400-60",
    "S16-HF1400-ET3N-60"
   ],
   "plqy_min_pct": 30,
   "sessions_of_meeting": [
    "2021-02-04",
    "2021-02-09",
    "2021-09-28",
    "2021-10-25",
    "2021-12-08",
    "2022-03-14",
    "2022-03-22"
   ]
  },
  {
   "fwhm_max_meV": 250,
   "meet": [],
   "meet_and_od_in_window": [],
   "plqy_min_pct": 50,
   "sessions_of_meeting": []
  },
  {
   "fwhm_max_meV": 300,
   "meet": [
    "F1-150-30",
    "F1-150-60",
    "F1-150-60W",
    "F1-200-05",
    "F1-200-30",
    "F1-200Z",
    "S5-HF1400-180",
    "S16-HF1400-ET3N-60"
   ],
   "meet_and_od_in_window": [
    "F1-150-30",
    "F1-150-60",
    "F1-150-60W",
    "F1-200-05",
    "F1-200-30",
    "S5-HF1400-180",
    "S16-HF1400-ET3N-60"
   ],
   "plqy_min_pct": 50,
   "sessions_of_meeting": [
    "2021-02-04",
    "2021-02-09",
    "2021-12-08",
    "2022-03-14",
    "2022-03-22"
   ]
  },
  {
   "fwhm_max_meV": 350,
   "meet": [
    "F1-150-30",
    "F1-150-60",
    "F1-150-60W",
    "F1-200-05",
    "F1-200-30",
    "F1-200-60",
    "F1-200-60W",
    "F1-200Z",
    "F4-HU-HF",
    "S5-HF1400-180",
    "S16-HF1400-ET3N-60"
   ],
   "meet_and_od_in_window": [
    "F1-150-30",
    "F1-150-60",
    "F1-150-60W",
    "F1-200-05",
    "F1-200-30",
    "F1-200-60",
    "F1-200-60W",
    "F4-HU-HF",
    "S5-HF1400-180",
    "S16-HF1400-ET3N-60"
   ],
   "plqy_min_pct": 50,
   "sessions_of_meeting": [
    "2021-02-04",
    "2021-02-09",
    "2021-09-28",
    "2021-12-08",
    "2022-03-14",
    "2022-03-22"
   ]
  },
  {
   "fwhm_max_meV": 250,
   "meet": [],
   "meet_and_od_in_window": [],
   "plqy_min_pct": 70,
   "sessions_of_meeting": []
  },
  {
   "fwhm_max_meV": 300,
   "meet": [
    "F1-200Z"
   ],
   "meet_and_od_in_window": [],
   "plqy_min_pct": 70,
   "sessions_of_meeting": [
    "2022-03-22"
   ]
  },
  {
   "fwhm_max_meV": 350,
   "meet": [
    "F1-200Z"
   ],
   "meet_and_od_in_window": [],
   "plqy_min_pct": 70,
   "sessions_of_meeting": [
    "2022-03-22"
   ]
  }
 ]
}
