Repository: ChemE-as-Code/process-library

# Process library by [<img src=".github/readme/pi-research-logo-white.png" alt="Process Intelligence Research" height="40">](https://www.pi-research.org/)
> **AI-generated research output, not engineering advice.** These designs were produced by AI
> coding agents (Claude Code) under human direction and are checked by automated tools; they
> have had no independent human review.

## Overview

The process library is a collection of 50 chemical processes kept as code, from air separation,
ammonia and methanol to chlor-alkali, sulfuric acid and the utilities a plant needs. Each process
is one folder with a manifest, `process.yaml`: what goes in, what comes out, how far the design
is taken and who has reviewed it. Most folders are also ChemE-as-Code engineering projects,
checked by the `cheme` toolkit: each has a block and a process flow diagram in the DEXPI exchange
standard, a flowsheet and an equipment list; the most advanced (`asu-1`, `ammonia-1`) also have
P&IDs and a 3D layout. The [home page](https://cheme-as-code.org) explains what "chemical
engineering as code" means.

The library is the source of the [Process Atlas](https://atlas.cheme-as-code.org) (a preview;
it shows the processes marked public, which is all 50, as unreviewed research output), which links the processes through the chemicals
they make and use. From the same files it builds open life cycle inventory (LCI) datasets for
[Brightway](https://docs.brightway.dev) and openLCA. All of it is plain text in git, so every
change is reviewed and versioned. This is research software
in active development.

# CAU-10-H water harvester: reproduction and design extension

**Engineering question.** How does inlet humidity affect the adsorbent mass needed to collect a
specified amount of water per cycle?

Issue #334 (P1), scope tracker #333. Protocol: ADR 0030 (reference reproductions, tolerances
frozen first) and ADR 0031 (case studies: a reproduction plus a labelled design extension;
Proposed, merged in #344).

**Answer in one line (hypothetical design, not validated).** For 1 kg of water per cycle at
80 % recovery, a bed of CAU-10-H pellets at 40 °C needs 4.65 kg (7.7 L packed) at inlet RH 0.30
and about 180 kg at RH 0.18 (82 to 242 kg from the measured points either side; 18 to 52 times
the base case). Below RH 0.193 the working capacity is under 10 % of the plateau value and the
design is infeasible; the step runs from RH 0.189 to 0.219, with its inflection at 0.197
(`extension.md`).

## Status

| Item | Status |
| --- | --- |
| Reproduction | **pass** under the frozen rule (4 of 4 checks): α and Δp/p0(75–25 %) of the 4TU CAU-10-H series against the digitised Figure 7 marker, marker identification, saturation-pressure basis (`comparison.md`). The checks are not independent: the marker is selected by α, so the α and identification checks are one test; the Δp/p0 tolerance would also admit marker H3; the saturation-pressure check is data integrity, not a reported value |
| Independent validation | none (no independent harvester or isotherm data used) |
| Design extension | hypothetical: adsorbent mass, volume and regeneration heat against inlet RH, one changed-input example RH 0.30 → 0.18 (`extension.md`) |
| Specialist review | not yet (optional follow-up: adsorption and cyclic sorption) |

What is reproduced is our reading of the published uptake series: the same descriptors the
article plots for it, within digitisation error. It is not a validation of the article, and
the sizing is a design calculation built on the series, not a reproduction of anything the
article reports (the article sizes no device).

## Files

| File | What |
| --- | --- |
| `source.yaml` | pinned article and dataset (DOI, version, sha256, licences), sample mapping, reported facts with locators, digitised Figure 7 markers with method and uncertainty |
| `inputs.yaml` | every model input with value, unit, label (measured, reconstructed, assumed) and source or rationale |
| `tolerances.yaml` | acceptance tolerances and pass rule, frozen in d25eee1 before run.py existed |
| `run.py` | single entry point (PEP 723 header, pinned dependencies) |
| `digitise_figure7.py` | our digitiser: re-derives the Figure 7 pixel centres and calibration in `source.yaml` from the pinned PDF (optional; `uv run` it like `run.py`) |
| `results/comparison.json` | every compared quantity, context comparisons, scalar design-extension results with interpolation bounds, and a `data_source` attribution block |
| `results/sweep.json`, `results/*.svg` | full RH sweep and figures, regenerated by run.py, not committed (below) |
| `comparison.md` | run details, result table, verdict, deviations, corrections after the freeze |
| `extension.md` | the hypothetical design extension and its flags |
| `sufficiency.md` | what the sources provide, what is missing, and the achievable scope |
| `NOTICE.md` | attribution and licence of the dataset and article behind the committed numbers |

File: benchmarks/reproductions/mof-water-harvester-cau10/inputs.yaml
# Model inputs for the CAU-10-H water harvester case (#334). Every input has a value, a unit, a
# label (measured | reference property | reconstructed | assumed) and a source or rationale.
# run.py reads the values only.
#   measured           = taken from the pinned dataset (ADR 0031: "from the source's data")
#   reference property = a standard property value or correlation (IUPAC, IAPWS); a fourth label
#                        beside the three of ADR 0031, because these are neither the source's data
#                        nor our choice
#   reconstructed      = derived by us from measured inputs with a stated model and uncertainty
#   assumed            = chosen by us, no source; the design result depends on it as stated
# Corrected after the freeze (labels and rationale only, no value changed; comparison.md lists
# each change; the frozen text is in commit d25eee1).

isotherm:
  data_file:
    value: "8 - CAU-10-H.csv"
    label: measured
    source: source.yaml dataset.files[0]
  temperature:
    value: 313.0
    unit: K
    label: measured
    source: Metadata.txt entry 8, analysis bath temperature 313.000 K
  basis:
    value: per gram of pellet sample (as measured; binder content unknown)
    label: measured
    source: Metadata.txt entry 8, sample "CAU-10-H pellets (TZ-P29R10)"
  molar_mass_water:
    value: 18.015
    unit: g/mol
    label: reference property
    source: standard atomic weights (IUPAC)
  branch_split:
    value: the point of highest p/p0 ends the adsorption branch; the points after it are the desorption branch
    label: assumed
    rationale: processing rule, based on the order of points in the data file (rising, then falling p/p0)
  interpolation:
    value: linear in p/p0 on each branch, between measured points only
    label: assumed
    rationale: >-
      no isotherm model is fitted, so nothing is extrapolated. The adsorption branch is strictly
      monotonic (run.py checks it). The desorption branch is monotonic in p/p0 only below 0.1855
      (it reverses three times between 0.185 and 0.189); run.py reads it only there and stops
      otherwise; the design reads it at 0.0317 to 0.0705. The adsorption branch has no measured
      point between p/p0 0.0836 and 0.1777: loadings in that gap, and in any wide segment, are
      reported with bounds from the measured points either side (run.py interpolation_bounds).
  total_capacity_for_descriptors:
    value: uptake at the highest measured p/p0 (0.4246)
    label: assumed
    rationale: >-
      the article does not define total capacity in the text and Table S7 is not available; the
      measured series ends at 0.4246, above the plateau onset (about 0.25)

saturation_pressure:
  model:
    value: IAPWS-IF97 saturation-pressure equation (region 4)
    label: reference property
    source: >-
      IAPWS R7-97(2012), equation 30; implementation ours. run.py checks it at every run against
      the verification values of Table 35 (300 K, 500 K, 600 K; relative deviation below 1e-8)

adsorption_state:
  bed_temperature:
    value: 313.15
    unit: K
    label: assumed
    rationale: >-
      equal (within 0.15 K) to the measured isotherm temperature, so no temperature transfer of
      the isotherm is needed for the adsorption state; the air entering the bed is taken at the
      same temperature (isothermal adsorption, adsorption heat removed). run.py stops if the bed
      temperature differs from the isotherm temperature by more than 0.5 K, because it reads
      loadings at 313 K only
  inlet_relative_humidity_sweep:
    value: {from: 0.05, to: 0.42, step: 0.0025}
    unit: "-"
    label: assumed
    rationale: design sweep; the upper end stays inside the measured adsorption branch (max 0.4246)
  equilibrium:
    value: the bed reaches equilibrium with the inlet air during the adsorption step (no mass-transfer limit)
    label: assumed
    rationale: kinetics are not in the sources; this sets a lower bound on adsorbent mass
  start_loading:
    value: the regeneration-state loading (desorption branch at the regeneration relative pressure)
    label: assumed
    rationale: cyclic steady state; the adsorption branch is used for the end of adsorption

regeneration_state:
  relative_pressure:
    value: 0.05
    unit: "-"
    label: assumed
    rationale: >-
      chosen inside the measured desorption branch (lowest point 0.0317), so the regeneration
      loading is read from data at 313 K without extrapolation
  condenser_temperature:
    value: 303.15
    unit: K
    label: assumed
    rationale: air-cooled condenser a few kelvin above a 25 °C ambient; sets the vapour pressure during desorption
  temperature_transfer:
    value: >-
      Dubinin-Polanyi characteristic curve: equal loading at equal adsorption potential
      A = R T ln(p_sat(T)/p); used only to translate the regeneration relative pressure into a
      bed temperature for the heat estimate, never to read loadings
    label: assumed
    rationale: >-
      common first approximation for microporous adsorbents; the article reports only a limited
      effect of temperature (288 K to 313 K) on the isotherm descriptors (source.yaml); the
      regeneration temperature it gives (about 85 °C) lies outside that measured range and is
      flagged as an extrapolation

recovery:
  collection_recovery:
    value: 0.80
    unit: "-"
    label: assumed
    rationale: fraction of the water desorbed per cycle that is condensed and collected; the rest leaves with vent gas or stays as film; no source

target:
  water_yield_per_cycle:
    value: 1.0
    unit: kg
    label: assumed
    rationale: design basis; adsorbent mass scales linearly with it

feasibility:
  negligible_working_capacity_fraction:
    value: 0.10
    unit: "-"
    label: assumed
    rationale: >-
      working capacity below 10 % of the working capacity at the top of the sweep (RH 0.42) is
      called negligible (adsorbent mass more than ten times the plateau value); the step inflection is
      reported beside it as the physical marker

bed:
  packed_density:
    value: 600
    unit: kg/m3
    label: assumed
    rationale: >-
      packed bed of shaped MOF bodies; no density in the sources (the instrument's 1.000 g/cm3
      is a default entry); packed volume scales with 1/density

regeneration_heat:
  vaporisation_enthalpy_313K:
    value: 2406.0
    unit: kJ/kg
    label: reference property
    source: IAPWS-95 saturated water properties at 40 °C (h_fg = 2406.0 kJ/kg, standard steam tables)
  adsorption_enthalpy:
    value: h_fg + A/M at the step, A = R T ln(1/alpha) at 313 K
    unit: kJ/kg
    label: reconstructed
    rationale: >-
      no isosteric heat in the sources and only one isotherm temperature, so it cannot be fitted;
      the Dubinin relation (isosteric heat = vaporisation enthalpy + adsorption potential, thermal
      expansion of the adsorbate neglected) gives an estimate; literature values for CAU-10-H are
      not used here because none was pinned
    uncertainty: >-
      not quantifiable from the sources; an assumed range of ±10 % (42.8 to 52.3 kJ/mol around
      47.6 kJ/mol) is carried, and run.py reports its effect on the regeneration heat
      (sensitivity_of_base_case)
  adsorbent_heat_capacity:
    value: 0.90
    unit: kJ/(kg K)
    label: assumed
    rationale: typical order for dry MOFs (0.7 to 1.0 kJ/(kg K)); no source pinned
  water_heat_capacity:
    value: 4.18
    unit: kJ/(kg K)
    label: reference property
    source: liquid water near 60 °C, IAPWS-95 (standard tables)
  housing_and_losses:
    value: 0
    unit: kJ
    label: assumed
    rationale: bed housing, heat exchanger and heat losses are not modelled; the heat is a lower bound

cycle:
  cycles_per_day:
    value: 1
    unit: 1/d
    label: assumed
    rationale: passive day-night cycle (adsorb overnight, regenerate by day); only scales daily yield and mean heat duty
  desorption_time:
    value: 6
    unit: h
    label: assumed
    rationale: for the mean regeneration heat duty only

changed_input_example:
  base_relative_humidity: {value: 0.30, unit: "-", label: assumed, rationale: humid inlet, on the plateau of the isotherm}
  changed_relative_humidity:
    value: 0.18
    unit: "-"
    label: assumed
    rationale: >-
      drier inlet, just below the step; it lies between the measured adsorption points 0.1777 and
      0.1903, across which the uptake rises by 48 %, so run.py reports bounds beside the linear value

File: benchmarks/reproductions/mof-water-harvester-cau10/source.yaml
# Reference record for the CAU-10-H water harvester case (#334, tracker #333; ADR 0030, ADR 0031).
# Facts (conditions, numbers) taken from the pinned sources, restated in our own form with
# locators. No table, figure or text of the sources is copied here. The isotherm data are not
# committed: run.py downloads them at runtime and checks the sha256 below.
# Corrected after the freeze (descriptive fields only: version, point counts, one locator, the
# digitiser reference and the occluded-marker uncertainty; no reference value, pixel centre or
# calibration changed). comparison.md lists each change; the frozen text is in commit d25eee1.
# Corrected again after the freeze, 2026-11-04, when the repository owner obtained the
# Supporting Information (SI): paper.supporting_information, the descriptor definitions,
# sample_mapping.other_cau10_h and reference_figure.identification_of_sample_8 (each marked
# "corrected after the freeze"). No reference value, pixel centre or calibration changed. The
# SI values compared by run.py are frozen in tolerances-si.yaml (commit ac79bdf6).

paper:
  doi: 10.1002/adma.202210050
  version: >-
    early-view version of record (Adv. Mater. 2023, 2210050, pages 1 to 13 of 13; online
    2023-01-18; later assigned to Adv. Mater. 36(12), e2210050), pinned by the sha256 below. Page
    locators in this file refer to that early-view pagination
  title: "Confined water cluster formation in water harvesting by metal-organic frameworks: CAU-10-H versus CAU-10-CH3"
  authors: van der Veen, Canossa, Wahiduzzaman, Nenert, Fröhlich, Rega, Reinsch, Shupletsov, Markey, De Vos, Bonn, Stock, Maurin, Backus
  open_copy:
    url: https://repository.tudelft.nl/file/File_825f422e-2945-4ff4-81b3-a714e1df4776
    note: TU Delft repository copy of the early-view version of record (14 pages, cover page added, so PDF page = printed page + 1)
    sha256: 5c8796e53beaaedcf6f3c296d6638ab895225cb4c2615a7a6dcda8edcdf03fee
  licence:
    name: CC BY-NC 4.0 (stated on page 1 of the article)
    note: >-
      Only facts and numbers are restated here, with attribution, and our own figures are drawn
      from the dataset, not from the article. Nothing of the article is redistributed.
  supporting_information:
    # corrected after the freeze (frozen text: status "not obtained"; Table S7 and Section 7
    # "not available to this case")
    status: obtained by the repository owner on 2026-11-04
    files:
      - name: adma202210050-sup-0001-SuppMat.pdf
        pages: 37
        sha256: e906a0672c76ed9b03c9ac6d7c7ecd83c6cb7a81b31ddb71e581657b2fe7b59b
        used: Section 7 (p. 30) and Table S7 (p. 31), as facts below and in tolerances-si.yaml
      - name: adma202210050-sup-0003-SuppMat.zip
        sha256: 6d880ac47f053409c43ea47e79a591deaffc9f9dc6390dc10aa4741bac9fa800   # as recorded in tolerances-si.yaml
        used: not used (seven CIF crystal structures and one CheckCIF report; no isotherm data)
    committed: false
    note: >-
      Hosted only by the publisher. Scripted and WebFetch requests returned HTTP 403
      (2026-11-04) and no open copy was found (OpenAlex, Europe PMC, HAL, KU Leuven Lirias,
      TU Delft repository hold the article only); the owner obtained the files and handed them
      to this case. They are not committed or redistributed (publisher files; no licence is
      stated in them). Only facts and numbers are restated here, in our own form, with locators.
      SI locators are its printed page numbers (PDF page = printed page + 1).
    section_7:  # p. 30, restated
      descriptors: >-
        total capacity, alpha, delta_p_75_25 and K_H were computed by the authors from the
        isotherms of their dataset and of Reinsch et al.
      interpolation: the first three from a linear interpolation of each isotherm traced with 10 000 points
      total_capacity: read at p/p0 0.85, because most of the isotherms end there
      zero_delta_p: one CAU-10-H series of Reinsch et al. gave a negative delta_p_75_25 (measurement error) and was set to 0
      henry_constant: >-
        K_H is the ratio of the adsorbed amount to the bulk gas density, the density taken from the
        ideal-gas law; hence C = (K_H p0 / (R T)) (p/p0), C in mmol/g, R = 8.314 J/(mol K), T in K,
        p0 the saturation pressure of water in Pa. The relation is taken to hold below p/p0 0.1;
        each isotherm was fitted linearly on 0 to 0.1 if at least 3 points lie there (extended to
        0.11 for CAU-23; a lower sub-range for MIL-100(Cr), MIL-160 and Mg-CUK-1, which show two
        linear parts). The table gives the slope K_H p0 / (R T) and the R2 of the fit
      not_stated: whether the fit had an intercept; whether R2 is centred; for series that end below p/p0 0.85, where total capacity was read
      table_name: the text calls the table "Table S7.1"; its caption is "Table S7"
    table_s7_row_8:  # p. 31, row 8 of 28; decimal commas written as points
      source: https://doi.org/10.4121/22009211
      mof: CAU-10-H
      temperature_K: 313
      total_capacity: {value: 0.92, unit_as_stated: g/g}
      alpha: 0.197
      delta_p_75_25: 0.007
      henry_slope_mmol_per_g: 6.14
      r2: 0.9562
      K_H_cm3_per_g: 2166
  accessed: "2026-11-04"
  kind: peer-reviewed article (materials study; reports derived isotherm descriptors, no device sizing)

dataset:
  doi: 10.4121/22009211.v1
  title: Previously unpublished water adsorption isotherm data related to the publication (above)
  repository: 4TU.ResearchData, dataset uuid f96451f8-2263-411e-9248-0db42be4a0ca, version 1, posted 2023-02-13
  authors: Rega, de Lange, Wang, Grancha, van der Veen
  licence:
    name: CC BY-SA 4.0
    url: https://creativecommons.org/licenses/by-sa/4.0/
    note: >-
      ShareAlike is not compatible with republishing the data under the library's CC BY 4.0,
      so no data file is committed; run.py downloads it. Figures that run.py draws from the data
      are written to results/ and are not committed until the owner decides whether they may be
      published here (CLAUDE.md: when unsure, leave it out and ask).
  files:
    - name: "8 - CAU-10-H.csv"
      url: https://data.4tu.nl/file/f96451f8-2263-411e-9248-0db42be4a0ca/52ffccc6-c519-4b6e-9569-6ca3d59d0959
      size: 3343
      md5: 127c6f38ac7e7e36f1132af599edffbd      # as stated by the repository
      sha256: f903b40ca8abb40094e3ded2717108a09cb85f09dd33040e127efe823e3dabce
      use: the uptake series reproduced and used for sizing
    - name: Metadata.txt
      url: https://data.4tu.nl/file/f96451f8-2263-411e-9248-0db42be4a0ca/f48ecd53-1d64-4e7e-ab73-ffb3f21f6a88
      size: 8619
      md5: e0520e47125d761baf80b78cf7aa5a74
      sha256: f9155d4453eaeaf8791890a75180a811c51f7f8abf1956eb5a108486aefbaf3a
      use: sample mapping and measurement conditions
  accessed: "2026-11-04"
  kind: measured data (volumetric water vapour isotherms, Micromeritics 3Flex)

# Sample mapping, inspected before any data were selected (deliverable 1 of #334).
sample_mapping:
  rule: >-
    The dataset description and Metadata.txt state that the number in each file name is the
    sample's position in Table S7 of the Supporting Information. Thirteen isotherm files are
    present (samples 1, 8, 12, 13, 14, 17 to 24); the other Table S7 rows are published
    elsewhere (article, Figure 7 caption).
  cau10_files:
    - file: "8 - CAU-10-H.csv"
      material: CAU-10-H
      sample_label: CAU-10-H pellets (TZ-P29R10)     # Metadata.txt, entry 8
      form: pellets (shaped body; binder content not stated)
      bath_temperature: 313.000 K                    # Metadata.txt, entry 8
      sample_mass: 0.1087 g
      measured: 2015-04-07 to 2015-04-12
      equilibration_interval: 30 s
      instrument_sample_density: 1.000 g/cm3 (instrument default entry, not a material property)
      columns: relative pressure p/p0 (-); absolute pressure (mmHg); quantity adsorbed (mmol/g)
      branches: adsorption from p/p0 0.0012 to 0.4246 (38 points), then desorption to 0.0317 (51 points after the top point)
  cau10_ch3: >-
    No CAU-10-CH3 file is in the dataset. The article's CAU-10-CH3 isotherm (its Figure 1) is
    reproduced there from an earlier publication (Reinsch et al., Chem. Mater. 2013, 25, 17)
    and is not available as data. CAU-10-CH3 is therefore out of scope.
  other_cau10_h: >-
    Corrected after the freeze. Table S7 lists six CAU-10-H data sets (rows 4 to 9); only one
    (row 8, measured by M. F. de Lange, article acknowledgements) is in this dataset: Table S7
    row 8 names the dataset, CAU-10-H and 313 K, which matches Metadata.txt entry 8 and the
    dataset's numbering rule. Our digitisation finds five CAU-10-H markers in Figure 7; two of
    the six rows (rows 4 and 5, 298 K, the same source) have nearly equal descriptors, so two
    markers probably coincide (our inference, not tested). Frozen text: Figure 7 shows five
    CAU-10-H data sets; which Table S7 row is sample 8 cannot be read without the SI.

# Reported results restated as facts, with locators (article page numbers as printed).
reported_facts:
  descriptor_definitions:
    alpha: relative pressure at half of the total capacity (p. 9, text before Figure 7)
    delta_p_75_25: difference between the relative pressures at 75 % and at 25 % of the total capacity, an inverse measure of steepness (p. 9)
    henry_constant: >-
      measure of affinity at the lowest loadings, unit cm3/g, "defined in Section 7, Supporting
      Information" (p. 9). Definition: paper.supporting_information.section_7 (corrected after
      the freeze; frozen text "Definition not available")
    total_capacity: >-
      not defined further in the article text; the SI reads it at p/p0 0.85 (Section 7, p. 30;
      corrected after the freeze)
  cau10_h_context:
    - fact: CAU-10-H shows a steep uptake at about 18 % RH (abstract, p. 1); 0.18 p/p0 at ambient temperature (p. 2)
      sample: the earlier powder isotherm of Figure 1 (Reinsch et al. 2013), not sample 8
    - fact: phase transition of CAU-10-H between 15 and 16.5 % RH at 40 °C, by in-situ PXRD (p. 3, Figure 3b)
      note: different sample and technique; the article attributes the lower value to the higher temperature
    - fact: 18 % RH at room temperature corresponds to 4 g/m3 water vapour; 16 % RH at 40 °C to 8 g/m3 (p. 3)
    - fact: 0.32 g/g adsorbed directly after the step; 0.37 g/g maximum (p. 6 to 7, Figure 1 powder)
    - fact: capacity retained after 20 000 drying and wetting cycles (p. 2, citing refs 31 and 32)
    - fact: temperature (288 K to 313 K) has only a limited effect on alpha, delta_p_75_25 and K_H for MOFs measured at several temperatures, CAU-10-H among them (p. 9, Figure S7.2)
    - fact: steep-step materials have K_H of about 1e3 cm3/g (p. 11)

# The reference figure for the numerical comparison: Figure 7 (p. 10), digitised by us.
reference_figure:
  locator: Figure 7a (K_H against delta_p_75_25) and Figure 7b (K_H against alpha), p. 10
  source_image: >-
    the embedded raster image of page 11 of the TU Delft copy (1500 x 2386 px), extracted with
    pypdf; it is not committed
  method: >-
    Digitised by our own script: axis lines and tick marks found as dark pixel runs; CAU-10-H
    markers (legend colour RGB 255,30,64) located by a fixed-radius circle Hough transform on
    the red/white boundary pixels (marker radius 15.75 px from the legend marker), which also
    finds markers partly covered by other markers. Values below follow from the pixel centres
    and the calibration.
  script: >-
    digitise_figure7.py (ours, AGPL-3.0-or-later; added after the freeze). It downloads the
    pinned PDF into the cache, checks the sha256, re-derives the pixel centres below in memory
    and reports their spread when the colour threshold, boundary width and radius are varied.
    It also re-detects the tick marks and checks the calibration pixels below (the tick values
    themselves were read from the tick labels by eye). Nothing from the PDF or the image is
    committed.
  digitised: true
  uncertainty: "±3 px on each centre: ±0.0016 in delta_p_75_25, ±0.0013 in alpha, ±0.017 in log10 K_H (±4 %)"
  uncertainty_occluded_after_freeze: >-
    ±6 px (±0.0032 in delta_p_75_25, ±0.0027 in alpha) for centres whose own pixel is covered by
    another marker (panel a: H1, H2, H4, H5) and for H5 in panel b, whose centre moved by up to
    6 px between search variants (digitise_figure7.py). Judgement: twice the uncovered value,
    because only part of the circle outline is visible. Not used by the frozen pass rule.
  calibration:
    panel_a_x: {tick_px: [348.0, 535.5, 723.0, 910.0, 1097.5, 1285.0], values: [0.0, 0.1, 0.2, 0.3, 0.4, 0.5], px_per_unit: 1874.0}
    panel_b_x: {tick_px: [160.5, 385.5, 610.5, 835.0, 1060.0, 1285.0], values: [0.0, 0.1, 0.2, 0.3, 0.4, 0.5], px_per_unit: 2249.0}
    panel_a_y: {decade_px: {"1e2": 1035.5, "1e3": 854.5, "1e4": 673.5, "1e5": 492.5}, px_per_decade: 181.0}
    panel_b_y: {decade_px: {"1e2": 2245.0, "1e3": 2063.5, "1e4": 1883.0, "1e5": 1702.0}, px_per_decade: 181.0}
  cau10_h_markers:
    # one row per CAU-10-H data set; the pairing across panels is by equal K_H (same marker height)
    - {id: H1, panel_a_px: [370, 698], panel_b_px: [489, 1906], delta_p_75_25: 0.0117, alpha: 0.1461, K_H_cm3_per_g: 7400}
    - {id: H2, panel_a_px: [375, 729], panel_b_px: [529, 1938], delta_p_75_25: 0.0144, alpha: 0.1639, K_H_cm3_per_g: 4940}
    - {id: H3, panel_a_px: [367, 749], panel_b_px: [533, 1959], delta_p_75_25: 0.0101, alpha: 0.1656, K_H_cm3_per_g: 3800}
    - {id: H4, panel_a_px: [348, 806], panel_b_px: [561, 2015], delta_p_75_25: 0.0000, alpha: 0.1781, K_H_cm3_per_g: 1850}
    - {id: H5, panel_a_px: [361, 794], panel_b_px: [603, 2003], delta_p_75_25: 0.0069, alpha: 0.1968, K_H_cm3_per_g: 2160}
  identification_of_sample_8: >-
    Corrected after the freeze: now confirmed by Table S7 row 8 (SI p. 31), which labels
    sample 8 and gives alpha 0.197, delta_p_75_25 0.007 and K_H 2166 cm3/g. These match marker
    H5 (0.1968, 0.0069, 2160 cm3/g) within the digitisation uncertainty (run.py
    table_s7.digitisation_check), and the frozen identification by nearest alpha chose the same
    marker. The marker remains unlabelled in Figure 7 itself. Frozen text: not stated in the
    article; run.py takes the panel-b marker nearest to the computed alpha, then its panel-a
    partner by K_H, and checks that the choice is unambiguous (tolerances.yaml), which uses the
    compared quantity to pick the marker. run.py still does this for the tolerances.yaml verdict.

File: benchmarks/reproductions/mof-water-harvester-cau10/tolerances-si.yaml
# Tolerances for the comparison of sample 8 against Table S7 of the Supporting Information (#334;
# ADR 0030). FROZEN 2026-11-04, committed in its own commit before run.py computes the Henry
# constant or reads any value below. A NEW FILE, not a revision of tolerances.yaml: that file
# (frozen in d25eee1, unchanged) keeps its verdict against our digitisation of Figure 7. This
# file adds a second comparison, against the values the authors tabulate for the same sample.
#
# Reason. The Supporting Information (adma202210050-sup-0001-SuppMat.pdf) was not obtainable by
# scripted requests (HTTP 403). The repository owner obtained it on 2026-11-04 and handed it to
# this case; it is not committed (publisher file, licence not stated in it), its sha256 is below.
# It supplies what the first comparison lacked: the sample list (Table S7), the definitions of
# total capacity and of the Henry constant (Section 7), and the descriptor values per sample.
#
# Disclosure. Before this file was written: (1) Table S7 and Section 7 were read; (2) the alpha
# (0.19719), delta_p_75_25 (0.00739) and total capacity (16.5041 mmol/g, 0.2973 g/g) of sample 8
# were already computed and published in results/comparison.json under tolerances.yaml, so the
# alpha and delta_p_75_25 checks below are NOT blind: their outcome was foreseeable from those
# numbers; (3) it was noticed by arithmetic that 16.5041 / 18.015 = 0.916, close to the 0.92
# "g/g" of Table S7 (see context below). The Henry-constant slope and K_H of sample 8 had NOT
# been computed by us; those two checks are blind. Tolerances are set from the stated rounding
# and the stated method, not from a computed deviation.
frozen: "2026-11-04"
supporting_information:
  file: adma202210050-sup-0001-SuppMat.pdf (37 pages; obtained by the owner, not committed)
  sha256: e906a0672c76ed9b03c9ac6d7c7ecd83c6cb7a81b31ddb71e581657b2fe7b59b
  other_file: >-
    adma202210050-sup-0003-SuppMat.zip (sha256 6d880ac47f053409c43ea47e79a591deaffc9f9dc6390dc10aa4741bac9fa800):
    seven crystal structures (CIF) and one CheckCIF report; no isotherm data; not used
reference:
  locator: Table S7, p. 31 of the SI (row 8 of 28), method in Section 7, p. 30
  row: 8
  row_identity: {source: "https://doi.org/10.4121/22009211", mof: CAU-10-H, temperature_K: 313}
  values:  # restated as facts; decimal commas of the SI written as points
    total_capacity_stated_g_per_g: 0.92
    alpha: 0.197
    delta_p_75_25: 0.007
    henry_slope_mmol_per_g: 6.14
    r2: 0.9562
    K_H_cm3_per_g: 2166
  method_stated:
    total_capacity: taken at p/p0 0.85, "as most isotherms don't extend further" (Section 7)
    alpha_and_delta_p: trace interpolation of the isotherm with 10 000 points, linear method (Section 7)
    henry_constant: >-
      C = (K_H p0 / (R T)) (p/p0), C in mmol/g; linear fit of the isotherm for p/p0 from 0 to 0.1
      with at least 3 points; K_H = slope x R T / p0 (Section 7)
method_ours:
  henry_fit: >-
    least squares through the origin (the stated equation has no intercept) on the adsorption
    branch points with 0 < p/p0 <= 0.1; K_H = slope x R T / p0 with T = 313.000 K (bath
    temperature, Metadata.txt) and p0 = IAPWS-IF97 p_sat(T), result in cm3/g (1 mmol m3/(g mol) =
    1000 cm3/g). Variants reported beside it, outside the pass rule: fit with intercept; bound
    p/p0 < 0.1; p0 implied by the SI row (R T slope / K_H).
  total_capacity: uptake at the highest measured adsorption p/p0 (0.4246), as under tolerances.yaml; sample 8 does not reach 0.85
checks:
  sample_identity:
    rule: >-
      Table S7 row 8 names the dataset 10.4121/22009211, CAU-10-H and 313 K, consistent with
      Metadata.txt entry 8 (CAU-10-H pellets, bath 313.000 K) and the dataset's rule that the
      file number is the Table S7 position
    reason: replaces the identification by nearest alpha of tolerances.yaml with the authors' label
  alpha:
    abs: 0.001
    reason: >-
      0.197 is stated to 3 decimals (±0.0005); the stated method is linear interpolation, as ours;
      a 10 000-point trace on 0 to 0.85 adds below 1e-4; ±0.0005 for the unstated detail of where
      the capacity was read for a series that ends at 0.4246. NOT blind (disclosure item 2)
  delta_p_75_25:
    abs: 0.001
    reason: same budget as alpha (stated to 3 decimals). NOT blind (disclosure item 2)
  henry_slope:
    rel: 0.03
    reason: >-
      6.14 is stated to 3 s.f. (±0.08 %); ±3 % for unstated fit details (through the origin or not,
      whether p/p0 = 0.1 is included, weighting). The 3 % is a judgement, stated as such; the
      variants are reported so its size can be judged. Blind
  henry_constant:
    rel: 0.04
    reason: >-
      slope budget (3 %) plus the p0 basis: R T slope / K_H from the row gives 7377 Pa, against
      7325.6 Pa for IF97 at 313.000 K (0.7 %), taken as 1 %. Blind
  digitisation_check:
    rule: >-
      the digitised marker H5 (source.yaml) lies within its stated digitisation uncertainty plus
      the table rounding of row 8: alpha ±(0.0013 + 0.0005), delta_p_75_25 ±(0.0032 + 0.0005)
      (H5 is partly covered in panel a), log10 K_H ±(0.017 + 0.0001)
    reason: tests our Figure 7 digitisation against the authors' numbers; NOT blind (H5 values and row 8 were both read before freezing)
pass_rule: >-
  verdict against Table S7: pass if sample_identity, alpha, delta_p_75_25, henry_slope and
  henry_constant all pass; partial if sample_identity, alpha and delta_p_75_25 pass and at least
  one Henry check fails; fail otherwise. digitisation_check is reported beside the verdict and
  does not enter it. The verdict under tolerances.yaml is reported unchanged next to this one.
context_not_in_pass_rule:
  total_capacity_unit:
    reference: 0.92 g/g (row 8)
    reported_as: >-
      ours in mmol/g, in g/g (x 18.015 g/mol / 1000) and as mmol/g divided by 18.015, beside the
      stated value, without a verdict; the apparent factor is a question to the authors, not a
      finding
  r2:
    reference: 0.9562
    reported_as: our R2 of the fit through the origin (uncentred) and with intercept (centred); the SI does not state which

File: benchmarks/reproductions/mof-water-harvester-cau10/tolerances.yaml
# Acceptance tolerances for the CAU-10-H water harvester reproduction (#334; ADR 0030).
# FROZEN 2026-11-04, committed with source.yaml and inputs.yaml before run.py exists and before
# any run that compares computed with reported values. Do not edit: a revision is a new file
# with its reason, and comparison.md names the file it used.
#
# What is reproduced: the isotherm descriptors that the article plots for the CAU-10-H data sets
# in Figure 7 (alpha, delta_p_75_25), computed by us from the published uptake series of sample 8,
# against our digitisation of the Figure 7 marker (source.yaml reference_figure).
#
# Disclosure: during data inspection, before this file was written, the data file and the
# figure were read by eye, so the approximate position of the step (about 0.19 to 0.20 p/p0)
# and of the five CAU-10-H markers was known. The tolerances below are set from the
# digitisation and definition uncertainties stated with each check, not from a computed
# deviation.
frozen: "2026-11-04"
reference: source.yaml reference_figure (digitised Figure 7) and dataset Metadata.txt
checks:
  alpha:
    abs: 0.005
    reason: >-
      digitisation ±0.0013 (±3 px); definition of total capacity not available (Table S7 and
      SI Section 7 missing): a capacity 10 % higher or lower moves half capacity along the
      nearly vertical step by about ±0.002; linear interpolation between points 0.0002 apart
  delta_p_75_25:
    abs: 0.004
    reason: >-
      digitisation ±0.0016 (±3 px at 1874 px per unit); same capacity-definition effect on the
      25 % and 75 % points, which lie on the step (about ±0.002)
  marker_identification:
    rule: >-
      exactly one panel-b CAU-10-H marker lies within the alpha tolerance of the computed alpha,
      and its panel-a partner (same K_H within 0.03 in log10, about 5 px) exists
    reason: >-
      sample 8 is not labelled in Figure 7; the check fails if the choice is ambiguous rather
      than letting the nearest marker pass by default
  saturation_pressure:
    rel: 0.005
    reason: >-
      the data file gives both p/p0 and absolute pressure; their ratio (median over points with
      p/p0 > 0.01, where the 1e-4 mmHg resolution does not matter) must agree with IAPWS-IF97
      p_sat at the stated bath temperature, 313.000 K; this confirms the temperature basis that
      the sizing uses (0.5 % is about 0.1 K)
pass_rule: >-
  every check within tolerance; a check that cannot be evaluated is reported as a gap, not a
  pass. Verdict: pass if all four pass; partial if the data-integrity check (saturation_pressure)
  passes and at least one of alpha and delta_p_75_25 passes; fail otherwise.

# Context comparisons, frozen here too but outside the pass rule: different samples, techniques
# or an unavailable definition. comparison.md reports them with the stated reference.
context_not_in_pass_rule:
  henry_constant:
    reference: digitised K_H of the identified marker
    status_expected: not evaluable (definition in SI Section 7 not available); run.py reports the lowest-point ratio q/(p/p0) in cm3(STP)/g as a candidate only
  step_relative_pressure_vs_pxrd:
    reference: 0.15 to 0.165 at 40 °C (in-situ PXRD, other sample)
    reported_as: deviation of the adsorption-step inflection of sample 8
  uptake_after_step_vs_powder:
    reference: 0.32 g/g directly after the step (Figure 1 powder, other sample, ambient temperature)
    reported_as: relative deviation of sample 8 (pellets) at p/p0 0.25, the end of its step
  step_at_ambient_by_characteristic_curve:
    reference: 0.18 p/p0 at ambient temperature (other sample)
    reported_as: inflection of sample 8 moved to 298.15 K by the Dubinin-Polanyi characteristic curve (inputs.yaml)
