Repository: ChemE-as-Code/process-library

# Process library by [<img src=".github/readme/pi-research-logo-white.png" alt="Process Intelligence Research" height="40">](https://www.pi-research.org/)
> **AI-generated research output, not engineering advice.** These designs were produced by AI

## Overview

The process library is a collection of 50 chemical processes kept as code, from air separation,
ammonia and methanol to chlor-alkali, sulfuric acid and the utilities a plant needs. Each process
is one folder with a manifest, `process.yaml`: what goes in, what comes out, how far the design
is taken and who has reviewed it. Most folders are also ChemE-as-Code engineering projects,
checked by the `cheme` toolkit: each has a block and a process flow diagram in the DEXPI exchange
standard, a flowsheet and an equipment list; the most advanced (`asu-1`, `ammonia-1`) also have
P&IDs and a 3D layout. The [home page](https://cheme-as-code.org) explains what "chemical
engineering as code" means.

The library is the source of the [Process Atlas](https://atlas.cheme-as-code.org) (a preview;
it shows the processes marked public, which is all 50, as unreviewed research output), which links the processes through the chemicals
they make and use. From the same files it builds open life cycle inventory (LCI) datasets for
[Brightway](https://docs.brightway.dev) and openLCA. All of it is plain text in git, so every
change is reviewed and versioned. This is research software
in active development.

# Primary aluminium by Hall-Heroult electrolysis

> **AI-generated research output, not engineering advice.** This design was produced by AI coding
> agents (Claude Code) under human direction and is checked by automated tools; it has had
> no independent human review. It is not approved for construction, operation, procurement or
> safety decisions and comes with no warranty. Check the design maturity and review status in
> `process.yaml` before relying on any number.

Manifest and LCI dataset only, with no flowsheet and no simulation. Per tonne of liquid primary aluminium tapped from point-feed prebake (PFPB) cells, from alumina, bought-in prebaked carbon anodes, aluminium fluoride and electricity.

## Why this route

Hall-Heroult electrolysis is the only industrial route to primary aluminium (2006 IPCC Guidelines, Vol. 3, section 4.4.1). Of its cell types, prebake dominates: point-feed prebake is about 90 % of EU capacity and Soederberg the rest (NFM BREF, Table 4.2), and the IAI's 2019 LCI report gives 95 % prebake worldwide. The cells run continuously for years; the metal is siphoned off periodically and the anodes are changed in rotation, so the potline is a continuous process with periodic tapping.

## How it is built

`lca/datasets/aluminium-prebake-electrolysis.yaml` is a hand-written Tier 1 dataset: every amount is the `formula` of its `parameters`, and `generation.balance` records the closed balance of Al, C, O and S.

| Item | Source | Value used |
|---|---|---|
| Alumina, net anode, AlF3, electricity | NFM BREF (2017), Table 4.9, p. 398 | midpoints: 1935 kg, 430 kg, 21.5 kg, 14 650 kWh per t |
| Anode sulfur | IPCC 2006 Vol. 3, Table 4.11 default (2 wt%) | model anode C130S (2.01 wt% S) |
| CO2, SO2 | anode carbon and sulfur to CO2 and SO2 (IPCC Equation 4.21 form) | 1544 kg, 17.3 kg per t |
| Oxygen from air | closes the balance (air burn and CO re-oxidation) | 242 kg per t, free |
| CF4, C2F6 | IPCC Tier 2 slope method (Equation 4.26, Table 4.16, CWPB) with the BREF's anode effects (0.1 to 0.5 per pot-day, 0.5 to 2 min) | 0.054 and 0.0065 kg per t |
| Gaseous fluoride, dust, NOx | NFM BREF 4.2.3.2.2, Table 4.13, 4.2.3.2.8 | 0.63 kg HF, 1.15 kg dust, 0.15 kg NO2 per t |
| Spent pot lining, wastewater | NFM BREF 4.2.3.4.1 and 4.2.3.3 | 35 kg, about 1 m3 per t |
| Alumina residual | closes the Al balance (ASSUMED) | 44 kg per t |

The CO2 is 1.54 t/t, inside the IPCC Tier 1 prebake factor of 1.6 t/t plus or minus 10 %. The SO2 from the IPCC sulfur default is 17.3 kg/t, inside the BREF's 10 to 25 kg/t. The electricity is inside the 13 to 20 kWh/kg of the US DOE report (2007). The PFC total of 0.06 kg/t is inside the BREF's 0.01 to 0.1 kg/t for modern plants, but that check shares its source with the anode effect figures. See `benchmarks/aluminium.yaml`.

## What is weak

- **Electricity dominates every impact, and its supply is not modelled.** The dataset links the default grid electricity at medium voltage. Smelters usually take power at high voltage, often from their own or contracted plants (hydro, coal or gas), which the source does not state. Link a smelter power mix explicitly before using a result.
- **PFCs are a calculation, not a measurement.** The anode effect figures are the BREF's ranges for modern plants, and the IPCC 2006 coefficients count high-voltage anode effects only. Low-voltage PFC emissions, added in the IPCC 2019 Refinement, were not read and are not counted.

File: processes/aluminium-1/process.yaml
# Process Atlas manifest. Schema: schemas/process.schema.json. A manifest-only process: its LCI
# dataset is lca/datasets/*.yaml, Tier 1 form, so maturity stays at concept
# (core's cheme.lci-tier-maturity). See README.md.
schema: cheme-as-code/process/v1
id: aluminium-1
title: Primary aluminium by Hall-Heroult electrolysis with point-feed prebaked anodes
summary: >-
  Sourced conceptual inventory per tonne of liquid primary aluminium: alumina, net anode, aluminium
  fluoride and electricity as midpoints of EU NFM BREF ranges; anode CO2 and SO2 by mass balance,
  CF4 and C2F6 by the IPCC 2006 Tier 2 slope method. Anodes bought in, no casthouse. No flowsheet;
  not reviewed.
families: [aluminium]
keywords: [aluminium, aluminum, primary aluminium, Hall-Heroult, electrolysis, smelter, prebake, PFPB, alumina, carbon anode, PFC, CF4, C2F6, anode effect]
facets: {feedstock_basis: [mineral, fossil, electricity], product_classes: [materials], unit_operations: [electrolysis], region: EU}
maturity: concept
validation: {status: unreviewed}
chemistry:
  inputs:
    - {chemical: aluminium-oxide, role: feedstock, inventory_key: "feed:alumina", note: "smelter-grade alumina; linked to alumina-1 (lca/mappings.yaml)"}
    - {chemical: prebaked-anode, role: feedstock, inventory_key: "feed:anode", note: "net consumption; the anode plant is not modelled"}
    - {chemical: aluminium-fluoride, role: feedstock, inventory_key: "feed:aluminium-fluoride", note: "bath make-up"}
    - {chemical: air, role: feedstock, note: "free; its O2 that burns the anode carbon beyond the electrolysis is feed:O2"}
  outputs:
    - {chemical: aluminium, role: main-product, inventory_key: "product:aluminium", note: "liquid metal tapped from the pots, before casting"}
    - {chemical: carbon-dioxide, role: emission, inventory_key: "emission:CO2", note: "process CO2 from the anode carbon"}
    - {chemical: sulfur-dioxide, role: emission, inventory_key: "emission:SO2", note: "from the anode sulfur, no wet scrubber"}
    - {chemical: wastewater, role: waste, inventory_key: "output:wastewater"}
  utilities:
    - {chemical: electricity, role: utility, inventory_key: "feed:electricity", note: "potline total AC, rectifier losses and auxiliaries included"}
basis: {capacity: "per tonne of liquid primary aluminium (the dataset's basis); no plant size"}
publication: {status: public, license: CC-BY-4.0}
references:
  - {title: "Cusano, G. et al. (2017) Best Available Techniques (BAT) Reference Document for the Non-Ferrous Metals Industries. JRC Science for Policy Report EUR 28648 EN, sections 4.1.3 and 4.2.3", doi: 10.2760/8224}
  - {title: "IPCC (2006) 2006 IPCC Guidelines for National Greenhouse Gas Inventories, Vol. 3 Industrial Processes and Product Use, ch. 4 Metal Industry Emissions, section 4.4 Primary aluminium production", url: "https://www.ipcc-nggip.iges.or.jp/public/2006gl/pdf/3_Volume3/V3_4_Ch4_Metal_Industry.pdf"}
  - {title: "International Aluminium Institute (2022) Life Cycle Inventory (LCI) Data and Environmental Metrics for the Primary Aluminium Industry, 2019 data: Technology Coverage (prebake share; route choice only, no value used)", url: "https://international-aluminium.org/resource/2019-life-cycle-inventory-lci-data-and-environmental-metrics/"}
  - {title: "US DOE Industrial Technologies Program (2007) U.S. Energy Requirements for Aluminum Production: Historical Perspective, Theoretical Limits and Current Practices, section 5.2 (benchmark only)", url: "https://www.energy.gov/sites/prod/files/2013/11/f4/al_theoretical.pdf"}
repository: {url: "https://github.com/ChemE-as-Code/process-library", path: processes/aluminium-1, access: public}
