Repository: ChemE-as-Code/process-library

# Process library by [<img src=".github/readme/pi-research-logo-white.png" alt="Process Intelligence Research" height="40">](https://www.pi-research.org/)
> **AI-generated research output, not engineering advice.** These designs were produced by AI
> coding agents (Claude Code) under human direction and are checked by automated tools; they
> have had no independent human review.

## Overview

The process library is a collection of 50 chemical processes kept as code, from air separation,
ammonia and methanol to chlor-alkali, sulfuric acid and the utilities a plant needs. Each process
is one folder with a manifest, `process.yaml`: what goes in, what comes out, how far the design
is taken and who has reviewed it. Most folders are also ChemE-as-Code engineering projects,
checked by the `cheme` toolkit: each has a block and a process flow diagram in the DEXPI exchange
standard, a flowsheet and an equipment list; the most advanced (`asu-1`, `ammonia-1`) also have
P&IDs and a 3D layout. The [home page](https://cheme-as-code.org) explains what "chemical
engineering as code" means.

The library is the source of the [Process Atlas](https://atlas.cheme-as-code.org) (a preview;
it shows the processes marked public, which is all 50, as unreviewed research output), which links the processes through the chemicals
they make and use. From the same files it builds open life cycle inventory (LCI) datasets for
[Brightway](https://docs.brightway.dev) and openLCA. All of it is plain text in git, so every
change is reviewed and versioned. This is research software
in active development.

# CO2 electrolysis in a reverse-bias bipolar-membrane cell (co2-electrolysis-bpm-1)

> **AI-generated research output, not engineering advice.** This design was produced by AI coding
> agents (Claude Code) under human direction and is checked by automated tools; it has had
> no independent human review. It is not approved for construction, operation, procurement or
> safety decisions and comes with no warranty. Check the design maturity and review status in
> `process.yaml` before relying on any number.

## This case

The case is CO2 electrolysis to CO, grounded in the measured water dissociation efficiencies of
Prats Vergel, Vermaas, Burdyny et al. (Nature Chemical Engineering 2025; 4TU dataset v1,
CC BY 4.0, see `NOTICE.md`). The tracker is ChemE-as-Code/core#136; the measured cell is #329.
#330 designs two CO2-to-CO pilot skids from it, for a campaign of 1,000 h and of 10,000 h:

- **Skid A** fills its reservoir once with 1 M KOH, sized so that the anolyte reaches the pH
  threshold 12 at the end of the campaign;
- **Skid B** holds a 50 L reservoir at a steady composition by continuous 5 M KOH dosing, a
  bleed and make-up water.

Both deliver 0.100 kg/h CO (ASSUMED pilot duty, recovery 0.90) from four stacks of seven
100 cm2 cells on a 48 V bus, each skid on one 20 ft frame (ASSUMED envelope). Every number is a
concept-stage result on ASSUMED inputs, and FE, WDE, U and kWh/kg are held constant by
assumption, not supported by measurement: the measured runs last 1 h in fresh 1 M KOH
(`DESIGN.md` D-014).

| path | what |
|---|---|
| `process/design-basis.yaml` | the measured reference cell; `capacity.pilot_skid`: the skids' product, threshold, durations, envelope |
| `experiments/electrochemistry/rbpm-1m-koh.yaml`, `data/measured/wde-1m-koh.yaml` | the measured series (cell voltage, CO and H2 FE, WDE of 18 runs at 25-250 mA/cm2), from the raw files (generated) |
| `process/cells.yaml` | the bench cell and the 100 cm2 pilot cell (performance looked up in the series); stacks STK-A and STK-B |
| `process/duties.yaml` | duties D-A, D-B and the comparison duties D-A-ONOFF, D-A-PART on Skid A's hardware |
| `process/flowsheet.yaml`, `process/BFD.xml`, `process/PFD.xml` | both trains, cases `skid-a` and `skid-b` |
| `pid/P-01.xml`, `pid/P-02.xml` | the skid P&IDs (generated by `scripts/draft_P-0x.py`) |
| `equipment/`, `piping/`, `control/` | lists, datasheets, loops, cause and effect, sequences, philosophy |
| `layout/`, `piping/routing.yaml` | the pilot plot, the two frames, placement, zones, routing intent and pinned routes; the generated 3D model `layout/plant-model.yaml` (D-019, D-040 to D-042) |
| `figures/skids/<H>h/` | per scenario: the plot plan `layout-plan.png` (A1, 1:50), and per skid its plan `layout-plan-skid-<a\|b>.png` and four sections (`layout-section-x-skid-<k>-reservoir`, `-stack`, `layout-section-y-skid-<k>-stacks`, `-frame`), each core's sheet cropped to the drawing at 1:50 (D-041); SVG and PNG |
| `results/expected.yaml` | the hand expectations E1 to E9, frozen before the first regeneration |
| `results/scenarios/<H>h/record.json`, `uncertainty.json` | the calculation record and the bounding runs of each scenario |
| `results/resize-1000h-10000h.md` | what changes from 1,000 to 10,000 h, why, and against the hand values |
| `figures/duty/<H>h/`, `figures/compare/<H>h/` | the duty transients, operating maps and comparisons |

File: processes/co2-electrolysis-bpm-1/data/measured/wde-1m-koh.yaml
# Measured water dissociation efficiency (WDE) of the reverse-bias BPM cell, 1 M KOH.
# GENERATED by scripts/adapt_4tu.py from the pinned 4TU raw data; do not edit by hand.
source:
  dataset: https://doi.org/10.4121/5c4fc325-a71b-4ca8-9c1b-01c0405936a2.v1
  file: RawData_Experiments_rBPME_WDE.zip
  sha256: 3f7d70d9d7bbb5bf024dc27f4ff778a66e52211348263be37a47001b8a720c10
  sheets: RawData_Experiments_rBPME_WDE.zip/TitrationToWDE/CurrentDensity/*.docx
  licence: CC BY 4.0 (NOTICE.md)
  paper: https://doi.org/10.1038/s44286-025-00306-7
method: 'paper Methods eq. 3-10: K+ lost = (V0 - V2) c_HCl V_tank / V_titrate, carbon gained = (V2 - V1)
  c_HCl V_tank / V_titrate, WDE = 1 - F (n_K + n_C) / (j A t_CP); every V0 with every (V1, V2) pair of
  a sheet, pooled over the runs at one current density (DESIGN.md D-002)'
constants:
  c_HCl: 0.1 mol/L
  V_tank: 90 mL
  t_CP: 3600 s
  A: 5 cm2
  F: 96485.33212 C/mol
conditions:
  anolyte: 1 M KOH, recirculated
  cell: process/design-basis.yaml capacity.reference_cell
validity:
  current_density:
    min: 25
    max: 250
    unit: mA/cm2
  anolyte: 1 M KOH
  duration: 1 h runs
  note: no measurement outside this range; use beyond it is extrapolation
series:
- current_density:
    value: 25.0
    unit: mA/cm2
  wde:
    mean: 0.63054
    sd: 0.0323
    n_pairs: 44
    provenance: calculated
  coion_carbon_fraction:
    value: 0.741
    provenance: calculated
    note: HCO3- share of the co-ion current, pooled over the pairs
  runs:
  - file: 20241004_P00_rBPMJul_1MKOH_j25_WDR.docx
    date: '20241004'
    n_pairs: 9
    wde_mean: 0.62628
  - file: 20241007_P00_rBPMJul_1MKOH_j25_WDR.docx
    date: '20241007'
    n_pairs: 15
    wde_mean: 0.64645
  - file: 20241022_P00_rBPMJul_1MKOH_j25_WDR.docx
    date: '20241022'
    n_pairs: 20
    wde_mean: 0.62053
- current_density:
    value: 50.0
    unit: mA/cm2
  wde:
    mean: 0.82325
    sd: 0.03074
    n_pairs: 39
    provenance: calculated
  coion_carbon_fraction:
    value: 0.603
    provenance: calculated
    note: HCO3- share of the co-ion current, pooled over the pairs
  runs:
  - file: 20241002_P00_rBPMJul_1MKOH_j50_WDR.docx
    date: '20241002'
    n_pairs: 15
    wde_mean: 0.83141
  - file: 20241007_P00_rBPMJul_1MKOH_j50_WDR.docx
    date: '20241007'
    n_pairs: 15
    wde_mean: 0.801
    notes:
    - sample volume blank in the sheet; 1 mL used
    - electrolyte volume blank in the sheet; 90 mL used
  - file: 20241023_P00_rBPMJul_1MKOH_j50_WDR.docx
    date: '20241023'
    n_pairs: 9
    wde_mean: 0.84675
- current_density:
    value: 100.0
    unit: mA/cm2
  wde:
    mean: 0.93033
    sd: 0.01541
    n_pairs: 39
    provenance: calculated
  coion_carbon_fraction:
    value: 0.687
    provenance: calculated
    note: HCO3- share of the co-ion current, pooled over the pairs
  runs:
  - file: 20240926_P00_rBPMJul_1MKOH_j100_WDR.docx
    date: '20240926'
    n_pairs: 12
    wde_mean: 0.91584
  - file: 20241007_P00_rBPMJul_1MKOH_j100_WDR.docx
    date: '20241007'
    n_pairs: 15
    wde_mean: 0.93652
    notes:
    - sheet states 10 mL electrolyte; 90 mL used (paper, Methods)
  - file: 20241023_P00_rBPMJul_1MKOH_j100_WDR.docx
    date: '20241023'
    n_pairs: 12
    wde_mean: 0.93708
- current_density:
    value: 150.0
    unit: mA/cm2
  wde:
    mean: 0.95759
    sd: 0.00823
    n_pairs: 44
    provenance: calculated
  coion_carbon_fraction:
    value: 0.81
    provenance: calculated
    note: HCO3- share of the co-ion current, pooled over the pairs
  runs:
  - file: 20241002_P00_rBPMJul_1MKOH_j150_WDR.docx
    date: '20241002'
    n_pairs: 20
    wde_mean: 0.95553
  - file: 20241007_P00_rBPMJul_1MKOH_j150_WDR.docx
    date: '20241007'
    n_pairs: 15
    wde_mean: 0.95948
  - file: 20241024_P00_rBPMJul_1MKOH_j150_WDR.docx
    date: '20241024'
    n_pairs: 9
    wde_mean: 0.95899
- current_density:
    value: 200.0
    unit: mA/cm2
  wde:
    mean: 0.96561
    sd: 0.01006
    n_pairs: 36
    provenance: calculated
  coion_carbon_fraction:
    value: 0.644
    provenance: calculated
    note: HCO3- share of the co-ion current, pooled over the pairs
  runs:
  - file: 20241002_P00_rBPMJul_1MKOH_j200_WDR.docx
    date: '20241002'
    n_pairs: 15
    wde_mean: 0.95735
  - file: 20241004_P00_rBPMJul_1MKOH_j200_WDR.docx
    date: '20241004'
    n_pairs: 12
    wde_mean: 0.97264
  - file: 20241024_P00_rBPMJul_1MKOH_j200_WDR.docx
    date: '20241024'
    n_pairs: 9
    wde_mean: 0.97
- current_density:
    value: 250.0
    unit: mA/cm2
  wde:
    mean: 0.97818
    sd: 0.00578
    n_pairs: 33
    provenance: calculated
  coion_carbon_fraction:
    value: 0.696
    provenance: calculated
    note: HCO3- share of the co-ion current, pooled over the pairs
  runs:
  - file: 20241014_P00_rBPMJul_1MKOH_j250_WDR.docx
    date: '20241014'
    n_pairs: 9
    wde_mean: 0.97268
  - file: 20241016_P00_rBPMJul_1MKOH_j250_WDR.docx
    date: '20241016'
    n_pairs: 15
    wde_mean: 0.98014
  - file: 20241025_P00_rBPMJul_1MKOH_j250_WDR.docx
    date: '20241025'
    n_pairs: 9
    wde_mean: 0.98042
