Repository: ChemE-as-Code/process-library

# Process library by [<img src=".github/readme/pi-research-logo-white.png" alt="Process Intelligence Research" height="40">](https://www.pi-research.org/)
> **AI-generated research output, not engineering advice.** These designs were produced by AI
> coding agents (Claude Code) under human direction and are checked by automated tools; they
> have had no independent human review.

## Overview

The process library is a collection of 50 chemical processes kept as code, from air separation,
ammonia and methanol to chlor-alkali, sulfuric acid and the utilities a plant needs. Each process
is one folder with a manifest, `process.yaml`: what goes in, what comes out, how far the design
is taken and who has reviewed it. Most folders are also ChemE-as-Code engineering projects,
checked by the `cheme` toolkit: each has a block and a process flow diagram in the DEXPI exchange
standard, a flowsheet and an equipment list; the most advanced (`asu-1`, `ammonia-1`) also have
P&IDs and a 3D layout. The [home page](https://cheme-as-code.org) explains what "chemical
engineering as code" means.

The library is the source of the [Process Atlas](https://atlas.cheme-as-code.org) (a preview;
it shows the processes marked public, which is all 50, as unreviewed research output), which links the processes through the chemicals
they make and use. From the same files it builds open life cycle inventory (LCI) datasets for
[Brightway](https://docs.brightway.dev) and openLCA. All of it is plain text in git, so every
change is reviewed and versioned. This is research software
in active development.

# CO2 electrolysis in a reverse-bias bipolar-membrane cell (co2-electrolysis-bpm-1)

> **AI-generated research output, not engineering advice.** This design was produced by AI coding
> agents (Claude Code) under human direction and is checked by automated tools; it has had
> no independent human review. It is not approved for construction, operation, procurement or
> safety decisions and comes with no warranty. Check the design maturity and review status in
> `process.yaml` before relying on any number.

## This case

The case is CO2 electrolysis to CO, grounded in the measured water dissociation efficiencies of
Prats Vergel, Vermaas, Burdyny et al. (Nature Chemical Engineering 2025; 4TU dataset v1,
CC BY 4.0, see `NOTICE.md`). The tracker is ChemE-as-Code/core#136; the measured cell is #329.
#330 designs two CO2-to-CO pilot skids from it, for a campaign of 1,000 h and of 10,000 h:

- **Skid A** fills its reservoir once with 1 M KOH, sized so that the anolyte reaches the pH
  threshold 12 at the end of the campaign;
- **Skid B** holds a 50 L reservoir at a steady composition by continuous 5 M KOH dosing, a
  bleed and make-up water.

Both deliver 0.100 kg/h CO (ASSUMED pilot duty, recovery 0.90) from four stacks of seven
100 cm2 cells on a 48 V bus, each skid on one 20 ft frame (ASSUMED envelope). Every number is a
concept-stage result on ASSUMED inputs, and FE, WDE, U and kWh/kg are held constant by
assumption, not supported by measurement: the measured runs last 1 h in fresh 1 M KOH
(`DESIGN.md` D-014).

| path | what |
|---|---|
| `process/design-basis.yaml` | the measured reference cell; `capacity.pilot_skid`: the skids' product, threshold, durations, envelope |
| `experiments/electrochemistry/rbpm-1m-koh.yaml`, `data/measured/wde-1m-koh.yaml` | the measured series (cell voltage, CO and H2 FE, WDE of 18 runs at 25-250 mA/cm2), from the raw files (generated) |
| `process/cells.yaml` | the bench cell and the 100 cm2 pilot cell (performance looked up in the series); stacks STK-A and STK-B |
| `process/duties.yaml` | duties D-A, D-B and the comparison duties D-A-ONOFF, D-A-PART on Skid A's hardware |
| `process/flowsheet.yaml`, `process/BFD.xml`, `process/PFD.xml` | both trains, cases `skid-a` and `skid-b` |
| `pid/P-01.xml`, `pid/P-02.xml` | the skid P&IDs (generated by `scripts/draft_P-0x.py`) |
| `equipment/`, `piping/`, `control/` | lists, datasheets, loops, cause and effect, sequences, philosophy |
| `layout/`, `piping/routing.yaml` | the pilot plot, the two frames, placement, zones, routing intent and pinned routes; the generated 3D model `layout/plant-model.yaml` (D-019, D-040 to D-042) |
| `figures/skids/<H>h/` | per scenario: the plot plan `layout-plan.png` (A1, 1:50), and per skid its plan `layout-plan-skid-<a\|b>.png` and four sections (`layout-section-x-skid-<k>-reservoir`, `-stack`, `layout-section-y-skid-<k>-stacks`, `-frame`), each core's sheet cropped to the drawing at 1:50 (D-041); SVG and PNG |
| `results/expected.yaml` | the hand expectations E1 to E9, frozen before the first regeneration |
| `results/scenarios/<H>h/record.json`, `uncertainty.json` | the calculation record and the bounding runs of each scenario |
| `results/resize-1000h-10000h.md` | what changes from 1,000 to 10,000 h, why, and against the hand values |
| `figures/duty/<H>h/`, `figures/compare/<H>h/` | the duty transients, operating maps and comparisons |

File: processes/co2-electrolysis-bpm-1/experiments/electrochemistry/rbpm-1m-koh.yaml
# Measured series of the reverse-bias BPM cell, 1 M KOH: cell voltage, outlet gas and anolyte
# titration of every run of the current-density study (DESIGN.md D-005).
# GENERATED by scripts/adapt_4tu.py from the pinned 4TU raw data; do not edit by hand.
# Schema cheme/electrochemical-measurements/v1: `cheme experiments electrochem` processes it.
# A run is the titration sheet of TitrationToWDE/CurrentDensity with the CP, MFM and GC files
# of the same date and current density.
# Runs without a file:
#   20241024 j200: no MFM file
# 1 M KOH raw files of no run of the study (other dates or current densities, or a name
# without a day or with another electrolyte spelling), not used:
#   CP-RawData/Feb19_CP_j150_1MKOH.xlsx
#   CP-RawData/Jan06_CP_j50_1MKOH.xlsx
#   CP-RawData/Jan08_CP_j100_1MKOH.xlsx
#   CP-RawData/Jan08_CP_j25_1MKOH.xlsx
#   CP-RawData/Jan09_CP_j200_1MKOH.xlsx
#   CP-RawData/Jan10_CP_j50_1MKOH.xlsx
#   CP-RawData/Jan14_CP_j200_1MKOH.xlsx
#   CP-RawData/Jan14_CP_j50_1MKOH.xlsx
#   CP-RawData/Oct23_CP_j250_1MKOH.xlsx
#   GC-RawData/20241023_P02_rBPMJuly_1MKOH_j250_5.xls
#   GC-RawData/20250106_P00_rBPMJuly_1MKOH_j50_13.xls
#   GC-RawData/20250108_P00_rBPMJuly_1MKOH_j100_13.xls
#   GC-RawData/20250108_P00_rBPMJuly_1MKOH_j200_3.xls
#   GC-RawData/20250108_P00_rBPMJuly_1MKOH_j25_13.xls
#   GC-RawData/20250110_P00_rBPMJuly_1MKOH_j50_13.xls
#   GC-RawData/20250219_P00_rBPMJuly_1MKOH_j150_13.xls
#   GC-RawData/20250219_P00_rBPMJuly_1MKOH_j150_2_13.xls
#   MFM-RawData/Jan08_MFM_j100_1MKOH.xlsx
#   MFM-RawData/Jan08_MFM_j25_1MKOH.xlsx
#   MFM-RawData/Jan09_MFM_j200_1MKOH.xlsx
#   MFM-RawData/Jan10_MFM_j50_1MKOH.xlsx
#   MFM-RawData/Jan14_MFM_j200_1MKOH.xlsx
#   MFM-RawData/Jan14_MFM_j50_1MKOH.xlsx
#   CP-RawData/Feb_MFM_j150_11MKOH.xlsx
#   MFM-RawData/Feb_CP_j150_11MKOH.xlsx
#   MFM-RawData/Feb_MFM_j150_1MKOH.xlsx
#   MFM-RawData/Jan06_MFM_j50_1KOH.xlsx
schema: cheme/electrochemical-measurements/v1
kind: electrochemical_measurements
id: rbpm-1m-koh
title: Reverse-bias BPM CO2 electrolysis cell, 1 M KOH anolyte, 25-250 mA/cm2
provenance: given
origin: measured
source: 'Prats Vergel, Mu, Kolobov, Biemolt, Vermaas, Burdyny, 4TU.ResearchData (2025), https://doi.org/10.4121/5c4fc325-a71b-4ca8-9c1b-01c0405936a2.v1,
  RawData_Experiments_rBPME_WDE.zip (sha256 3f7d70d9d7bb...); processed by scripts/adapt_4tu.py (DESIGN.md
  D-002, D-005); method: Prats Vergel et al., Nat. Chem. Eng. (2025), https://doi.org/10.1038/s44286-025-00306-7,
  Methods and SI Note 5'
licence: CC BY 4.0 (NOTICE.md)
cell:
  active_area:
    value: 5.0
    unit: cm2
    source: Prats Vergel et al., Nat. Chem. Eng. (2025), https://doi.org/10.1038/s44286-025-00306-7, Methods
  temperature:
    value: 25
    unit: °C
    source: 'ASSUMED: room temperature; the paper and the dataset state none (DESIGN.md D-005)'
  electrolyte:
    name: 1 M KOH
    concentration:
      value: 1
      unit: mol/L
  membrane:
    kind: bipolar
    bias: reverse
    name: Fumasep FBM
voltage_basis: cell
products:
- id: CO
  electrons: 2
  electrode: cathode
  reaction: CO2R
  thermoneutral_voltage:
    value: 1.46644
    unit: V
    source: dH / (2 F), dH of CO2R in process/reactions.yaml (CODATA)
- id: H2
  electrons: 2
  electrode: cathode
  reaction: WS
  thermoneutral_voltage:
    value: 1.48121
    unit: V
    source: dH / (2 F), dH of WS in process/reactions.yaml (CODATA)
gas:
  flow_unit: sccm
  standard_conditions:
    temperature:
      value: 273.15
      unit: K
      source: 'ASSUMED: 0 degC; the meter''s reference temperature is not stated, and the only hint is
        the 22.4 L/mol of the authors'' FE column, which D-005 rejects as a template; every FE scales
        with 1 / T: at 20 degC it would be 6.8 % lower, at 25 degC 8.4 % (DESIGN.md D-005)'
    pressure:
      value: 101.325
      unit: kPa
      source: 'SI Note 5, eq. 37: P = 101325 Pa'
  flow_position: outlet
  flow_correction:
    factor: 1.0
    source: 'outlet_flow is already the mixture flow: the CO2-calibrated meter reading times C_mix / C_CO2
      per replicate (SI Note 5, eq. 38-39; C_CO2 0.74, C_CO 1.00, C_H2 1.01, C_H2O 0.79; 100 % RH at the
      ASSUMED 25 degC); the readings are in each source'
  inlet:
    component: CO2
    flow: 50.0
titration:
  method: warder-double-endpoint
  titrant_concentration:
    value: 0.1
    unit: mol/L
  anolyte_volume:
    value: 90.0
    unit: mL
  aliquot_volume:
    value: 1.0
    unit: mL
  source: Prats Vergel et al., Nat. Chem. Eng. (2025), https://doi.org/10.1038/s44286-025-00306-7, Methods
    (eq. 3-10); DESIGN.md D-002
points:
- id: P025
  current_density:
    value: 25.0
    unit: mA/cm2
  duration:
    value: 3600.0
    unit: s
  replicates:
  - id: R20241004
    voltage:
      value: 3.0803
    outlet_flow: 52.836
    fractions:
      CO:
        value: 5524.0
        unit: ppm
      H2:
        value: 9707.8
        unit: ppm
    titration:
      V0: 10.141033
      V1: 9.947367
      V2: 10.0812
    source: CP-RawData/Oct04_CP_j25_1MKOH.xlsx (mean of t 1800-3600 s, sign turned); MFM-RawData/Oct04_MFM_j25_1MKOH.xlsx
      (meter reading 52.52 sccm as CO2, mixture factor 1.0060, 30 s before each injection; 51.70 sccm
      before the current start); GC-RawData/20241004_P00_rBPMJuly_1MKOH_j25_GC_7.xls (injections 8-13,
      flow-weighted); TitrationToWDE/CurrentDensity/20241004_P00_rBPMJul_1MKOH_j25_WDR.docx (means of
      3 V0 and 3 (V1, V2) readings)
  - id: R20241007
    voltage:
      value: 3.0774
    outlet_flow: 52.901
    fractions:
      CO:
        value: 5976.4
        unit: ppm
      H2:
        value: 9118.2
        unit: ppm
    titration:
      V0: 10.14008
      V1: 9.956867
      V2: 10.066967
    source: CP-RawData/Oct07_CP_j25_1MKOH.xlsx (mean of t 1800-3600 s, sign turned); MFM-RawData/Oct07_MFM_j25_1MKOH.xlsx
      (meter reading 52.59 sccm as CO2, mixture factor 1.0060, 30 s before each injection; 51.90 sccm
      before the current start); GC-RawData/20241007_P00_rBPMJuly_1MKOH_j25_GC_13.xls (injections 8-13,
      flow-weighted); TitrationToWDE/CurrentDensity/20241007_P00_rBPMJul_1MKOH_j25_WDR.docx (means of
      5 V0 and 3 (V1, V2) readings)
  - id: R20241022
    voltage:
      value: 3.1167
    outlet_flow: 55.43
    fractions:
      CO:
        value: 8091.8
        unit: ppm
      H2:
        value: 6915.3
        unit: ppm
    titration:
      V0: 10.092925
      V1: 9.89628
      V2: 10.06552
    source: CP-RawData/Oct22_CP_j25_1MKOH.xlsx (mean of t 1800-3600 s, sign turned); MFM-RawData/Oct22_MFM_j25_1MKOH.xlsx
      (meter reading 55.10 sccm as CO2, mixture factor 1.0060, 30 s before each injection; 54.59 sccm
      before the current start); GC-RawData/20241022_P00_rBPMJuly_1MKOH_j25_10.xls (injections 8-13, flow-weighted);
      TitrationToWDE/CurrentDensity/20241022_P00_rBPMJul_1MKOH_j25_WDR.docx (means of 4 V0 and 5 (V1,
      V2) readings)
- id: P050
  current_density:
    value: 50.0
    unit: mA/cm2
  duration:
    value: 3600.0
    unit: s
  replicates:
  - id: R20241002
    voltage:
      value: 3.4064
    outlet_flow: 53.625
    fractions:
      CO:
        value: 9910.9
        unit: ppm
      H2:
        value: 20842.7
        unit: ppm
    titration:
      V0: 10.2251
      V1: 10.050367
      V2: 10.161567
    source: CP-RawData/Oct02_CP_j50_1MKOH.xlsx (mean of t 1800-3600 s, sign turned); MFM-RawData/Oct02_MFM_j50_1MKOH.xlsx
      (meter reading 53.08 sccm as CO2, mixture factor 1.0102, 30 s before each injection; 51.89 sccm
      before the current start); GC-RawData/20241002_P00_rBPMJuly_1MKOH_j50_GC_3.xls (injections 8-13,
      flow-weighted); TitrationToWDE/CurrentDensity/20241002_P00_rBPMJul_1MKOH_j50_WDR.docx (means of
      5 V0 and 3 (V1, V2) readings)
  - id: R20241007
    voltage:
      value: 3.4356
    outlet_flow: 53.453
    fractions:
      CO:
        value: 11581.5
        unit: ppm
      H2:
        value: 18637.3
        unit: ppm
    titration:
      V0: 10.14008
      V1: 9.933833
      V2: 10.0375
    source: CP-RawData/Oct07_CP_j50_1MKOH.xlsx (mean of t 1800-3600 s, sign turned); MFM-RawData/Oct07_MFM_j50_1MKOH.xlsx
      (meter reading 52.92 sccm as CO2, mixture factor 1.0101, 30 s before each injection; 51.82 sccm
      before the current start); GC-RawData/20241007_P00_rBPMJuly_1MKOH_j50_GC_13.xls (injections 8-13,
      flow-weighted); TitrationToWDE/CurrentDensity/20241007_P00_rBPMJul_1MKOH_j50_WDR.docx (means of
      5 V0 and 3 (V1, V2) readings; sample volume blank in the sheet; 1 mL used; electrolyte volume blank
      in the sheet; 90 mL used)
  - id: R20241023
    voltage:
      value: 3.416
    outlet_flow: 56.234
    fractions:
      CO:
        value: 11955.1
        unit: ppm
      H2:
        value: 17615.5
        unit: ppm
    titration:
      V0: 10.119833
      V1: 9.961
      V2: 10.081267
    source: CP-RawData/Oct23_CP_j50_1MKOH.xlsx (mean of t 1800-3600 s, sign turned); MFM-RawData/Oct23_MFM_j50_1MKOH.xlsx
      (meter reading 55.68 sccm as CO2, mixture factor 1.0099, 30 s before each injection; 53.74 sccm
      before the current start); GC-RawData/20241023_P02_rBPMJuly_1MKOH_j50_10.xls (injections 8-13, flow-weighted);
      TitrationToWDE/CurrentDensity/20241023_P00_rBPMJul_1MKOH_j50_WDR.docx (means of 3 V0 and 3 (V1,
      V2) readings)
- id: P100
  current_density:
    value: 100.0
    unit: mA/cm2
  duration:
    value: 3600.0
    unit: s
  replicates:
  - id: R20240926
    voltage:
      value: 4.0951
    outlet_flow: 54.457
    fractions:
      CO:
        value: 23187.8
        unit: ppm
      H2:
        value: 36445.4
        unit: ppm
    titration:
      V0: 10.249675
      V1: 10.075233
      V2: 10.179633
    source: CP-RawData/Sep26_CP_j100_1MKOH.xlsx (mean of t 1800-3600 s, sign turned); MFM-RawData/Sep26_MFM_j100_1MKOH.xlsx
      (meter reading 53.49 sccm as CO2, mixture factor 1.0181, 30 s before each injection; 51.71 sccm
      before the current start); GC-RawData/20240926_P00_rBPMJuly_1MKOH_j100_GC_11.xls (injections 8-13,
      flow-weighted); TitrationToWDE/CurrentDensity/20240926_P00_rBPMJul_1MKOH_j100_WDR.docx (means of
      4 V0 and 3 (V1, V2) readings)
  - id: R20241007
    voltage:
      value: 3.9656
    outlet_flow: 54.864
    fractions:
      CO:
        value: 19803.4
        unit: ppm
      H2:
        value: 39736.6
        unit: ppm
    titration:
      V0: 10.14008
      V1: 10.0085
      V2: 10.1106
    source: CP-RawData/Oct07_CP_j100_1MKOH.xlsx (mean of t 1800-3600 s, sign turned); MFM-RawData/Oct07_MFM_j100_1MKOH.xlsx
      (meter reading 53.89 sccm as CO2, mixture factor 1.0181, 30 s before each injection; 52.24 sccm
      before the current start); GC-RawData/20241007_P00_rBPMJuly_1MKOH_j100_GC_13.xls (injections 8-13,
      flow-weighted); TitrationToWDE/CurrentDensity/20241007_P00_rBPMJul_1MKOH_j100_WDR.docx (means of
      5 V0 and 3 (V1, V2) readings; sheet states 10 mL electrolyte; 90 mL used (paper, Methods))
  - id: R20241023
    voltage:
      value: 4.0356
    outlet_flow: 58.269
    fractions:
      CO:
        value: 13675.5
        unit: ppm
      H2:
        value: 46927.2
        unit: ppm
    titration:
      V0: 10.12805
      V1: 9.997633
      V2: 10.0882
    source: CP-RawData/Oct23_CP_j100_1MKOH.xlsx (mean of t 1800-3600 s, sign turned); MFM-RawData/Oct23_MFM_j100_1MKOH.xlsx
      (meter reading 57.22 sccm as CO2, mixture factor 1.0184, 30 s before each injection; 54.56 sccm
      before the current start); GC-RawData/20241023_P02_rBPMJuly_1MKOH_j100_7.xls (injections 8-13, flow-weighted);
      TitrationToWDE/CurrentDensity/20241023_P00_rBPMJul_1MKOH_j100_WDR.docx (means of 4 V0 and 3 (V1,
      V2) readings)
- id: P150
  current_density:
    value: 150.0
    unit: mA/cm2
  duration:
    value: 3600.0
    unit: s
  replicates:
  - id: R20241002
    voltage:
      value: 4.6032
    outlet_flow: 55.666
    fractions:
      CO:
        value: 36135.9
        unit: ppm
      H2:
        value: 52591.6
        unit: ppm
    titration:
      V0: 10.2251
      V1: 10.086825
      V2: 10.203825
    source: CP-RawData/Oct02_CP_j150_1MKOH.xlsx (mean of t 1800-3600 s, sign turned); MFM-RawData/Oct02_MFM_j150_1MKOH.xlsx
      (meter reading 54.25 sccm as CO2, mixture factor 1.0261, 30 s before each injection; 51.75 sccm
      before the current start); GC-RawData/20241002_P00_rBPMJuly_1MKOH_j150_GC_3.xls (injections 8-13,
      flow-weighted); TitrationToWDE/CurrentDensity/20241002_P00_rBPMJul_1MKOH_j150_WDR.docx (means of
      5 V0 and 4 (V1, V2) readings)
  - id: R20241007
    voltage:
      value: 4.4836
    outlet_flow: 55.764
    fractions:
      CO:
        value: 34358.9
        unit: ppm
      H2:
        value: 54078.0
        unit: ppm
    titration:
      V0: 10.14008
      V1: 10.0141
      V2: 10.112733
    source: CP-RawData/Oct07_CP_j150_1MKOH.xlsx (mean of t 1800-3600 s, sign turned); MFM-RawData/Oct07_MFM_j150_1MKOH.xlsx
      (meter reading 54.35 sccm as CO2, mixture factor 1.0260, 30 s before each injection; 51.59 sccm
      before the current start); GC-RawData/20241007_P00_rBPMJuly_1MKOH_j150_GC_13.xls (injections 8-13,
      flow-weighted); TitrationToWDE/CurrentDensity/20241007_P00_rBPMJul_1MKOH_j150_WDR.docx (means of
      5 V0 and 3 (V1, V2) readings)
  - id: R20241024
    voltage:
      value: 4.7643
    outlet_flow: 58.965
    fractions:
      CO:
        value: 33139.9
        unit: ppm
      H2:
        value: 57621.8
        unit: ppm
    titration:
      V0: 10.098467
      V1: 9.970967
      V2: 10.068833
    source: CP-RawData/Oct24_CP_j150_1MKOH.xlsx (mean of t 1800-3600 s, sign turned); MFM-RawData/Oct24_MFM_j150_1MKOH.xlsx
      (meter reading 57.43 sccm as CO2, mixture factor 1.0267, 30 s before each injection; 54.59 sccm
      before the current start); GC-RawData/20241024_P00_rBPMJuly_1MKOH_j150_7.xls (injections 8-13, flow-weighted);
      TitrationToWDE/CurrentDensity/20241024_P00_rBPMJul_1MKOH_j150_WDR.docx (means of 3 V0 and 3 (V1,
      V2) readings)
- id: P200
  current_density:
    value: 200.0
    unit: mA/cm2
  duration:
    value: 3600.0
    unit: s
  replicates:
  - id: R20241002
    voltage:
      value: 5.4452
    outlet_flow: 57.022
    fractions:
      CO:
        value: 43291.7
        unit: ppm
      H2:
        value: 71769.5
        unit: ppm
    titration:
      V0: 10.2251
      V1: 10.0483
      V2: 10.149967
    source: CP-RawData/Oct02_CP_j200_1MKOH.xlsx (mean of t 1800-3600 s, sign turned); MFM-RawData/Oct02_MFM_j200_1MKOH.xlsx
      (meter reading 55.17 sccm as CO2, mixture factor 1.0335, 30 s before each injection; 52.16 sccm
      before the current start); GC-RawData/20241002_P00_rBPMJuly_1MKOH_j200_GC_13.xls (injections 8-13,
      flow-weighted); TitrationToWDE/CurrentDensity/20241002_P00_rBPMJul_1MKOH_j200_WDR.docx (means of
      5 V0 and 3 (V1, V2) readings)
  - id: R20241004
    voltage:
      value: 5.1971
    outlet_flow: 56.52
    fractions:
      CO:
        value: 50651.5
        unit: ppm
      H2:
        value: 65699.6
        unit: ppm
    titration:
      V0: 10.141033
      V1: 10.0276
      V2: 10.109425
    source: CP-RawData/Oct04_CP_j200_1MKOH.xlsx (mean of t 1800-3600 s, sign turned); MFM-RawData/Oct04_MFM_j200_1MKOH.xlsx
      (meter reading 54.67 sccm as CO2, mixture factor 1.0338, 30 s before each injection; 51.72 sccm
      before the current start); GC-RawData/20241004_P00_rBPMJuly_1MKOH_j200_GC_4.xls (injections 8-13,
      flow-weighted); TitrationToWDE/CurrentDensity/20241004_P00_rBPMJul_1MKOH_j200_WDR.docx (means of
      3 V0 and 4 (V1, V2) readings)
  - id: R20241024
    voltage:
      value: 5.4582
    titration:
      V0: 10.089767
      V1: 9.9654
      V2: 10.054067
    source: 'CP-RawData/Oct24_CP_j200_1MKOH.xlsx (mean of t 1800-3600 s, sign turned); no MFM file of
      this run in the dataset: no Faradaic efficiency (GC-RawData/20241024_P00_rBPMJuly_1MKOH_j200_9.xls
      unused); TitrationToWDE/CurrentDensity/20241024_P00_rBPMJul_1MKOH_j200_WDR.docx (means of 3 V0 and
      3 (V1, V2) readings)'
- id: P250
  current_density:
    value: 250.0
    unit: mA/cm2
  duration:
    value: 3600.0
    unit: s
  replicates:
  - id: R20241014
    voltage:
      value: 6.9487
    outlet_flow: 58.079
    fractions:
      CO:
        value: 53675.6
        unit: ppm
      H2:
        value: 87707.8
        unit: ppm
    titration:
      V0: 10.178667
      V1: 10.0371
      V2: 10.121333
    source: CP-RawData/Oct14_CP_j250_1MKOH.xlsx (mean of t 1800-3600 s, sign turned); MFM-RawData/Oct14_MFM_j250_1MKOH.xlsx
      (meter reading 55.79 sccm as CO2, mixture factor 1.0410, 30 s before each injection; 51.78 sccm
      before the current start); GC-RawData/20241014_P00_rBPMJuly_1MKOH_j250_GC_13.xls (injections 8-13,
      flow-weighted); TitrationToWDE/CurrentDensity/20241014_P00_rBPMJul_1MKOH_j250_WDR.docx (means of
      3 V0 and 3 (V1, V2) readings)
  - id: R20241016
    voltage:
      value: 7.317
    outlet_flow: 58.415
    fractions:
      CO:
        value: 47813.5
        unit: ppm
      H2:
        value: 92206.9
        unit: ppm
    titration:
      V0: 10.1759
      V1: 10.07296
      V2: 10.14802
    source: CP-RawData/Oct16_CP_j250_1MKOH.xlsx (mean of t 1800-3600 s, sign turned); MFM-RawData/Oct16_MFM_j250_1MKOH.xlsx
      (meter reading 56.13 sccm as CO2, mixture factor 1.0406, 30 s before each injection; 51.53 sccm
      before the current start); GC-RawData/20241016_P00_rBPMJuly_1MKOH_j250_GC_13.xls (injections 8-13,
      flow-weighted); TitrationToWDE/CurrentDensity/20241016_P00_rBPMJul_1MKOH_j250_WDR.docx (means of
      3 V0 and 5 (V1, V2) readings)
  - id: R20241025
    voltage:
      value: 8.4742
    outlet_flow: 61.76
    fractions:
      CO:
        value: 53646.2
        unit: ppm
      H2:
        value: 93300.2
        unit: ppm
    titration:
      V0: 10.104267
      V1: 10.0028
      V2: 10.081967
    source: CP-RawData/Oct25_CP_j250_1MKOH.xlsx (mean of t 1800-3600 s, sign turned); MFM-RawData/Oct25_MFM_j250_1MKOH.xlsx
      (meter reading 59.24 sccm as CO2, mixture factor 1.0426, 30 s before each injection; 54.58 sccm
      before the current start); GC-RawData/20241025_P00_rBPMJuly_1MKOH_j250_6.xls (injections 8-13, flow-weighted);
      TitrationToWDE/CurrentDensity/20241025_P00_rBPMJul_1MKOH_j250_WDR.docx (means of 3 V0 and 3 (V1,
      V2) readings)
validity:
  current_density:
  - 250.0
  - 2500.0
  electrolyte: 1 M KOH
  duration: 3600.0
  source: 'the measured points: 1 h runs at 25-250 mA/cm2, three per current density'
